Repository: joelweikel/Rutile

# Rutile

Rutile generates binary equilibrium phase diagrams from thermodynamic databases.
**Alloy Studio** is a full-window node editor for equilibrium during melting
and cooling, phase inspection, density, and tracer diffusion. MatCalc presets
are available for Al, Fe, Mg, Mo, Ni, and Ti.

### Bundled databases

The repository includes Al, Fe, Mg, Mo, Ni, and Ti MatCalc thermodynamic assessments,
their matching mobility files, and the physical density database under
`data/matcalc/`. The family source and mobility companion are ready when the app
starts. The bundle retains the original files and their checksums. [Source attribution and licenses](data/matcalc/README.md)

Choose a preset or upload a custom file in each file node's Inspector.
**Thermodynamic File** connects to Equilibrium, **Physical Data File** connects
to Phase Assignment, and **Mobility File** connects to Tracer Diffusivity.
Tracer calculations require a mobility file compatible with the selected
assessment. Set `RUTILE_DATABASE_ROOT` to replace the default source
collection or `RUTILE_PHYSICAL_DATABASE` to select another local density file.

## Materials Project property references

Open **Settings → Materials Project**, enter your API key, and choose **Save key**.
Rutile saves `MP_API_KEY` in its Git-ignored local `.env` and uses it immediately.
**Clear saved key** removes the entry and restores any process environment key.
You can also set the variable directly in your environment or in the local file.

# Backend verification

Run the suite from the repository root with `.venv/Scripts/python.exe -m pytest`
(or `.venv/bin/python` on other platforms). Tests cover catalog selection, API
validation/security, synthetic regular-solution equilibria and binodal boundaries,
mass balance, boundary-distance culling, branch continuity, single-phase coverage,
and job storage/status behavior. A Windows-specific regression exercises an actual
reader lock during JSON replacement. The synthetic benchmark is not validation
against a published alloy diagram.

Hull-seeded tie lines are checked against the analytical symmetric regular
solution at 500 and 1,000 K (1e-4 absolute mole-fraction tolerance), with no
miscibility gap above its critical temperature. Real spawned-worker tests compare
serial and parallel results. A synthetic partitioned order/disorder assessment
checks exact symbolic duplicate removal while retaining a model differing by
0.001 J/mol; equilibrium energies agree within 1e-5 J/mol to allow solver residuals.
Boundary-seed retry tests preserve other solved temperatures after a local failure.

Automatic-temperature tests compare ten liquidus brackets against an analytical
ideal binary solution (0.3 K absolute tolerance, including the 0.25 K numerical
bracket), check the padding and bounded failure cases, and verify that documented
limits and resolved settings survive the worker/API workflow.

Keep fixtures small and redistributable; ordinary tests require neither external
database collections nor credentials. Live browser/worker checks are documented in
`scripts/README.md`.

Processing regressions use the synthetic ideal-melting fixture and analytical
Arrhenius tracer diffusion. They check half-maximum
nominal composition, exact fixed-composition amounts and rejection of ranges,
mass/atomic conversion (1e-12 absolute mole-fraction tolerance), phase and elemental balance (1e-5),
complete-melting enforcement, unsupported routes, source conversion/ordering,
mobility fallback overrides and conflicts, API origin checks, and worker artifacts.
Bundled-source regressions verify original-file checksums, default
named mobility pairing, physical-data availability, and isolation of explicit
source overrides. API tests verify that key status reveals only the configuration
source, invalid saves preserve the current key, and clearing a saved key restores any
process-environment key.
Arrhenius diffusivities use a 1e-4 relative tolerance to accommodate Kawin 0.5's
8.314 versus pycalphad's 8.3145 gas constants. See [processing](../../docs/processing.md).

The steel regression uses the bundled MatCalc Fe 2.062 assessment for 0.40 wt%
carbon. It checks liquid at the melt point, austenite during cooling and ferrite
plus cementite at 298.15 K. Carbon balance uses a 1e-5 absolute mole-fraction
tolerance. The final cementite amount must agree with the carbon lever rule
within 1e-4 absolute molar phase fraction. The test also checks source pinning
and the recorded phase exclusions. [Steel phase policy](../../docs/processing.md#plain-carbon-steel-equilibrium)

Property-reference tests are offline and check composition plus prototype
screening, deprecated/unstable tensor rejection, analytical density and volume
fractions, Voigt/Reuss/Hill ordering, missing-data behavior, cached API responses,
and credential sanitization. Coverage regressions check separately ranked
elasticity references, filtered search after a truncated summary, source-specific

File: backend/tests/fixtures/alloy-density-benchmarks.json
{
  "schema": 1,
  "temperature_k": 298.15,
  "pressure_pa": 101325,
  "comparison_note": "Preliminary comparisons to published nominal product densities, not paired measurements of the modeled heat. Compositions below are explicit representative choices, not certified heat analyses. Unlisted elements are zero. Model temperature is 25 C; some references specify 20 C or unspecified room temperature. No temperature correction or parameter fitting is applied.",
  "alloys": [
    {
      "name": "6061", "family": "AL", "reference_density_g_cm3": 2.70,
      "composition_mass_percent_additions": {"MG": 1.0, "SI": 0.6, "CU": 0.275, "CR": 0.195, "FE": 0.35, "MN": 0.075, "TI": 0.075},
      "composition_note": "Midpoints of Mg/Si/Cu/Cr ranges; half maxima for Fe/Mn/Ti. Optional Zn and other residuals assumed zero. Al balance. Representative 6061, not the complete INL example chemistry.",
      "condition": "Published 6061-T6 nominal density; temper is not reproduced by equilibrium cooling.",
      "reference_temperature": "room temperature, not explicitly specified for this density",
      "sources": [
        {"title": "Hydro 6061 alloy data sheet: composition limits", "url": "https://www.hydro.com/globalassets/01-products--services/extruded-profiles/americas/ena-resources/alloy-data-sheets/hydro_2019_data_sheet_6061.pdf"},
        {"title": "INL/EXT-13-29628, Table 2.20: nominal density 2.70 g/cm3", "url": "https://inldigitallibrary.inl.gov/sites/sti/sti/5922043.pdf"}
      ]
    },
    {
      "name": "7075", "family": "AL", "reference_density_g_cm3": 2.80,
      "composition_mass_percent_additions": {"ZN": 5.6, "MG": 2.5, "CU": 1.6, "CR": 0.23, "FE": 0.25, "SI": 0.2, "MN": 0.15, "TI": 0.1},
      "composition_note": "Range midpoints and half maxima from Kaiser limits; Al balance, other residuals zero.",
      "condition": "Published nominal wrought 7075 density; actual precipitate state is not reproduced.",
      "reference_temperature": "20 C; model is 5 K higher, no correction",
      "sources": [{"title": "Kaiser Aluminum 7075 Tube and Pipe Technical Data, page 2", "url": "https://online.kaiseraluminum.com/depot/PublicProductInformation/Document/1042/Kaiser_Aluminum_7075_Tube_and_Pipe.pdf"}]
    },
    {
      "name": "304L", "family": "FE", "reference_density_g_cm3": 7.9,
      "composition_mass_percent_additions": {"CR": 18.1, "NI": 8.1, "C": 0.02},
      "composition_note": "Outokumpu Core 304L/4307 typical listed C/Cr/Ni; Fe balance. Unlisted minor elements zero.",
      "condition": "Austenitic product; unconstrained room-temperature equilibrium is a different state.",
      "reference_temperature": "room-temperature physical-property table (20 C context); model at 25 C",
      "sources": [{"title": "Outokumpu Core range, Tables 1 and 7", "url": "https://www.outokumpu.com/en/products/product-ranges/-/media/files/products/core/outokumpu-core-range-datasheet.pdf"}]
    },
    {
      "name": "316L", "family": "FE", "reference_density_g_cm3": 8.0,
      "composition_mass_percent_additions": {"CR": 17.2, "NI": 10.1, "MO": 2.1, "C": 0.02},
      "composition_note": "Outokumpu Supra 316L/4404 typical listed C/Cr/Ni/Mo; Fe balance. Unlisted minor elements zero.",
      "condition": "Austenitic product; unconstrained room-temperature equilibrium is a different state.",
      "reference_temperature": "room-temperature physical-property table (20 C context); model at 25 C",
      "sources": [{"title": "Outokumpu Supra range, Tables 1 and 7", "url": "https://www.outokumpu.com/-/media/files/products/supra/outokumpu-supra-range-datasheet.pdf"}]
    },
    {
      "name": "INCONEL 600", "family": "NI", "reference_density_g_cm3": 8.47,
      "composition_mass_percent_additions": {"CR": 15.5, "FE": 8.0, "MN": 0.5, "SI": 0.25, "CU": 0.25, "C": 0.05},
      "composition_note": "Representative composition within bulletin limits, not a published individual heat. Ni balance; S and other residuals zero.",
      "condition": "Nominal alloy physical constant, FCC solution approximation; exact processing state not paired.",
      "reference_temperature": "room-temperature physical constant, exact temperature unspecified",
      "sources": [{"title": "Special Metals INCONEL alloy 600, Tables 1 and 2", "url": "https://www.specialmetals.com/documents/technical-bulletins/inconel/inconel-alloy-600.pdf"}]
    },
    {
      "name": "INCONEL 625", "family": "NI", "reference_density_g_cm3": 8.44,
      "composition_mass_percent_additions": {"CR": 21.5, "MO": 9.0, "NB": 3.65, "FE": 2.5, "C": 0.05, "AL": 0.2, "TI": 0.2, "CO": 0.5},
      "composition_note": "Representative composition within bulletin limits, not a published individual heat. Nb represents Nb+Ta; Ta, Mn, Si, S and P assumed zero; Ni balance.",
      "condition": "Nominal alloy physical constant; equilibrium secondary phases need not match supplied material.",
      "reference_temperature": "room-temperature physical constant, exact temperature unspecified",
      "sources": [{"title": "Special Metals INCONEL alloy 625, Tables 1 and 2", "url": "https://www.specialmetals.com/documents/technical-bulletins/inconel/inconel-alloy-625.pdf"}]
    }
  ]
}
