Repository: joelweikel/Rutile

# Rutile

Rutile generates binary equilibrium phase diagrams from thermodynamic databases.
**Alloy Studio** is a full-window node editor for equilibrium during melting
and cooling, phase inspection, density, and tracer diffusion. MatCalc presets
are available for Al, Fe, Mg, Mo, Ni, and Ti.

### Bundled databases

The repository includes Al, Fe, Mg, Mo, Ni, and Ti MatCalc thermodynamic assessments,
their matching mobility files, and the physical density database under
`data/matcalc/`. The family source and mobility companion are ready when the app
starts. The bundle retains the original files and their checksums. [Source attribution and licenses](data/matcalc/README.md)

Choose a preset or upload a custom file in each file node's Inspector.
**Thermodynamic File** connects to Equilibrium, **Physical Data File** connects
to Phase Assignment, and **Mobility File** connects to Tracer Diffusivity.
Tracer calculations require a mobility file compatible with the selected
assessment. Set `RUTILE_DATABASE_ROOT` to replace the default source
collection or `RUTILE_PHYSICAL_DATABASE` to select another local density file.

## Materials Project property references

Open **Settings → Materials Project**, enter your API key, and choose **Save key**.
Rutile saves `MP_API_KEY` in its Git-ignored local `.env` and uses it immediately.
**Clear saved key** removes the entry and restores any process environment key.
You can also set the variable directly in your environment or in the local file.

In Alloy Studio, **Density** uses local MatCalc physical data when its source
is connected and applicable.

# Bundled MatCalc open databases

These are byte-for-byte copies of MatCalc databases by Erwin
Povoden-Karadeniz (TU Wien), with additional authors and literature credited in
the original files. They are included so a repository download can run the
Al, Fe, Mg, Mo, Ni, and Ti family workflows without a separate database download.

| Family | Thermodynamic assessment | Automatically attached mobility |
|---|---|---|
| Al | `al/mc_al_v2037.tdb` (2.037) | `al/mc_al_v2008.ddb` (2.008) |
| Fe | `fe/mc_fe_v2062.tdb` (2.062) | `fe/mc_fe_v2016.ddb` (2.016) |
| Mg | `mg/mc_mg_v202.tdb` (2.02) | `mg/mc_mg_v202.ddb` (2.02) |
| Mo | `mo/mc_mo_v202.tdb` (2.02) | `mo/mc_mo_v204.ddb` (2.04) |
| Ni | `ni/mc_ni_v2036.tdb` (2.036) | `ni/mc_ni_v2012.ddb` (2.012) |
| Ti | `ti/mc_ti_v203.tdb` (2.03) | `ti/mc_ti_v201.ddb` (2.01) |

`physical/physical_data.pdb` (1.03) provides the optional local density parameters.
Its collection description is preserved beside it. The database files retain
their original bytes, encodings, line endings, notices, and references.
[manifest.json](manifest.json) records the original collection paths, roles,
versions, byte sizes, SHA-256 checksums, and filename changes. Four supplied
Mg, Mo, and Ti files had an extra `.txt` extension, removed on copy. Some
upstream license comments retain older version numbers; those comments have
been preserved.

Source and compatibility information:
[MatCalc open databases](https://www.matcalc.at/index.php/databases/open-databases).
The publisher lists Fe mobility 2.016 for Fe thermodynamics 2.062 or newer,
Ni mobility 2.012 for Ni thermodynamics 2.036 or newer, and Al mobility 2.008
for Al thermodynamics 2.032 or newer. The Mg, Mo, and Ti pairs came from the
supplied collection. Each file carries its own license notice. The solver checks
the selected phase and active elements against the named mobility companion
before evaluating tracer diffusion. Manual TDBs use their own thermodynamic
models without automatic mobility pairing.

## Attribution and redistribution

The databases are made available under the
[Open Database License (ODbL) 1.0](https://opendatacommons.org/licenses/odbl/1-0/).
Individual contents are licensed under the
[Database Contents License (DbCL) 1.0](https://opendatacommons.org/licenses/dbcl/1-0/).
These terms apply to the databases in this directory, including the physical
database as stated on the publisher's source page. Preserve the attribution,
license links, and original notices when redistributing these files. The
application's code and other datasets retain their own terms.

Original sources remain unchanged. Rutile converts supported MatCalc syntax
only in saved calculation runs, preserving source snapshots and recording
transformations and checksums. No scientific parameters are intentionally changed
in this distribution. Availability and named pairing do not establish assessed
interaction coverage, validity over arbitrary compositions or temperatures, or
experimental accuracy. Unsupported models and missing properties remain explicit.

## Source selection

This directory is the default `RUTILE_DATABASE_ROOT`. An explicit environment
override replaces it; it is not combined with a different source collection.
`RUTILE_PHYSICAL_DATABASE` can override the density file separately. Local
datasets outside this curated bundle remain ignored by version control.

File: data/matcalc/mg/mc_mg_v202.tdb (part 1 of 3)
 

$************************RELEASE VERSION*********************************** 
$
$ mc_mg_v2.02.tdb
$
$************************RELEASE VERSION***********************************
$
$ MatCalc thermodynamic database for magnesium alloys.
$
$ Created 1.11.2023
$ (Release of previous version v2.01: 14.9.2023 by MatCalc Engineering GmbH.)
$
$ Update from version 2.01: 
$ Ba implementation
$ Alternative IM1 with improved dissolution T.
$ Y-Implementation (binaries Y-Al, Y-Mg, Y-Zn, Y-Zr, ternary Mg-Y-Zn)
$ Metastable binary Mg-Y, Y-Zn and ternary Mg-Y-Zn; clusters and beta prime.
$ Zr-Implementation (binaries Zr-Mg, Zr-Zn, Mg-Zn-Zr)
$ tentativ Y-Zn-Zr. NOTE: Mg-Y-Zr - NO ternary intermetallics.
$ This database contains edited and newly assessed thermodynamic data 
$ for Mg-base alloys.
$ Thermodynamic parameters have been assessed at TU Wien 
$ by Povoden-Karadeniz Erwin. 
$
$ #########################################################################
$
$ use with MatCalc version 6.00 or higher.
$
$ #########################################################################
$ 
$ Copyright and editor: Erwin Povoden-Karadeniz 
$ (erwin.povoden-karadeniz@tuwien.ac.at)
$
$ This database mc_mg_v2.01.tdb is made available under the 
$ Open Database License: http://opendatacommons.org/licenses/odbl/1.0/. 
$ Any rights in individual contents of the database are licensed under the 
$ Database Contents License: http://opendatacommons.org/licenses/dbcl/1.0/. 
$
$ ##########################################################################

$ The following assessments are incorporated in this database:
$
$ ... see list of publications in the reference section 
$ at the end of this file ...


$ The following elements are included in this database:
$
$ Mg, Al, Ba, Ca, Mn, Si, Sr, Y, Zn, Zr

$ Ambit

$ This database version has been designed and tested to be used 
$ for thermokinetic simulations in AZ Mg-alloys 
$ from melting to room temperature. 
$ For kinetic simulations at low temperature, the low temperature limits 
$ of Gibbs energies were reduced from 298.15 K, as given by Ref 0, to 273.00 K.
$ High-T limit put to 6000K.
$ For kinetic simulations at very high temperatures, the high temperature limits 
$ of Gibbs energies were in some cases extended to higher temperatures 
$ than given by Ref 0.  
$ Binary Mg-X, Al-Ba, Ba,Ca, for DieMAg633 simulations. 
$ Ternary Al-Ca-Mn, Al-Ca-Si, Al-Ca-Sr, Al-Ca-Zn, Al-Mg-Sr, Al-Mn-Sr, 
$ Al-Si-X (except Al-Si-Mg), Al-Sr-X, Mg-Mn-Zn, Mg-Mn-Si, Mg-Si-Sr, Mn-Si-X, 
$ Mn-Sr-Zn, Si-Sr-Zn, and higher orders are ideal extension from the binaries.
$ Thermodynamic equilibrium calculations have been tested for wrought alloys 
$ with x(Mg) > 0.95.

$ The following phases are included in this database:
$
$ The following phases are included in this database:
$ They are listed in the order of their appearance in 
$ part D) Thermodynamic model parameters for phases. 
$ For their documentation see part D). 
$ Documentation and priority rankings suggested by the editor are visible 
$ in the MatCalc databases window after reading the database 
$ and marking the phase of interest.
$ 
$ LIQUID
$
$ Alloy phases
$ HCP_A3  HCP_ZN  BCC_A2  FCC_A1  ALPHA_MN  BETA_MN

$ intermetallic equilibrium phases listed in the same order 
$ as in section IV by relevance in Mg-alloys.

$ AL5BA4  AL13BA7  ALMG_BETA  ALMG_EPS  G_AL12MG17  ALMGMN_T  AL4MN  AL6MN  AL8MN5_D810  
$ AL11MN4  AL12MN  AL3X8  AL4X  AL14CA13  AL2SR  AL7SR8  C2M5Z13  C2M6Z3
$ CAZN  CAZN2  CAZN3  CAZN5  CAZN11  CAZN13  CA3ZN  CA5ZN3  
$ IM1  IM2  IM3  IM4  LAV_C14  LAV_C15  LAV_C36  
$ M21A3B2  MG2BA  MG2SI  MG17X2  MG23X6  
$ MG38SR9  MGZN  MG2ZN11  MG2ZN3  MG7ZN3  MN3SI  PHI  
$ SI_DIAMOND_A4  SRZN  SRZN5_LT  TAU

$**************************************************************************
$
$ A) Definition of elements
$ From A. T. Dinsdale, SGTE data for pure elements (Ref 0)
$
$**************************************************************************

$
$Element     Standard state   mass [g/mol]    enthalpy_298    entropy_298
ELEMENT VA   VACUUM           0.00             0.00              0.00     !
ELEMENT AL   FCC_A1           26.98154         4540.00           28.30    !
ELEMENT BA   BCC_A2           137.33           6910.00           62.50    ! 
ELEMENT CA   FCC_A1           40.078           5736.00           41.588   !
ELEMENT MG   HCP_A3           24.305           4998.00           32.671   !
ELEMENT MN   BCC_A12          54.938           4995.696          32.2206  !
ELEMENT SI   DIA_A4           28.0855          3217.00           18.81    !
ELEMENT SR   FCC_A1           87.62            6568.00           55.694   !
ELEMENT  Y   HCP_A3           88.9059          5966.384          44.4341  !
ELEMENT ZN   HCP_A3           65.38            5656.70           41.631   !
ELEMENT ZR   HCP_A3           91.224           5566.3            39.181   !

$**************************************************************************
$
$ B) MatCalc specific commands
$
$**************************************************************************
$
$ Defines MG as reference element
REFERENCE_ELEMENT MG !
$
$ if phase HCP_A3 is selected, add composition set for Zr particles ...
ADD_COMPOSITION_SET HCP_A3 :ZR:VA: !
$
$ if phase BCC_B2 is selected, add composition set for Zr particles ...
ADD_COMPOSITION_SET BCC_B2 :ZN:ZR: !
$
$ if phase YZZN2_A is selected, add composition set for Zr particles ...
ADD_COMPOSITION_SET YZZN2_A :ZR:: !
$
$ if phase YZZN2_B is selected, add composition set for Zr particles ...
ADD_COMPOSITION_SET YZZN2_B :ZR:: !
$
$ MatCalc syntax (MatCalc 5.23.1036) for split model of ordered phases
ATTACH_CONTRIBUTION MGY BCC_A2 ORDER_DISORDER !
$
$**************************************************************************
$ enthalpy of vacancy formation
$**************************************************************************
$
$ default for hcp_A3 is MG
PARAMETER HMVA(HCP_A3,*;0) 273.00 +86836.78; 6000.00  N
REF:pov11 !
$
PARAMETER HMVA(HCP_A3,AL:*;0) 273.00 +70000; 6000.00  N
REF:pov15 !
PARAMETER HMVA(HCP_A3,CA:*;0) 273.00 +70000; 6000.00  N
REF:pov15 !
PARAMETER HMVA(HCP_A3,MG:*;0) 273.00 +70000; 6000.00  N
REF:pov15 !
PARAMETER HMVA(HCP_A3,MN:*;0) 273.00 +70000; 6000.00  N
REF:pov15 !
PARAMETER HMVA(HCP_A3,SI:*;0) 273.00 +70000; 6000.00  N
REF:pov15 !
PARAMETER HMVA(HCP_A3,SR:*;0) 273.00 +70000; 6000.00  N
REF:pov15 !
PARAMETER HMVA(HCP_A3,ZN:*;0) 273.00 +70000; 6000.00  N
REF:pov15 !
$
$**************************************************************************
$
$ C) Gibbs energy functions of elements, SER (Standard elements references) 
$
$**************************************************************************
$
FUNCTION GHSERAL  
273.00  -7976.15+137.093038*T-24.3671976*T*LN(T)
 -0.001884662*T**2-8.77664E-07*T**3+74092*T**(-1); 700.00  Y
 -11276.24+223.048446*T-38.5844296*T*LN(T)+0.018531982*T**2
 -5.764227E-06*T**3+74092*T**(-1); 933.47  Y
 -11278.378+188.684153*T-31.748192*T*LN(T)-1.230524E+28*T**(-9); 6000.00  N
REF:2 ! 
FUNCTION GHSERBA 
273.00  -17685.226+233.78606*T-42.889*T*LN(T)
 -1.8314E-03*T**2-0.000095E-06*T**3+705880*T**(-1); 1000.00  Y
 -64873.614+608.188389*T-94.2824199*T*LN(T)+19.504772E-03*T**2
 -1.051353E-06*T**3+8220192*T**(-1); 2995.00  Y
 +8083.889+136.780042*T-32.2*T*LN(T); 6000.00  N
REF:0 !
FUNCTION GHSERCA  
273.00  -4955.062+72.794266*T-16.3138*T*LN(T)
 -0.01110455*T**2-133574*T**(-1); 1115.00  Y
 -107304.428+799.982066*T-114.292247*T*LN(T)+0.023733814*T**2
 -1.2438E-06*T**3+18245540*T**(-1); 6000.00  N
REF:2 !
FUNCTION GHSERMG  
273.00  -8367.34+143.675547*T-26.1849782*T*LN(T) 
 +4.858E-04*T**2-1.393669E-06*T**3+78950*T**(-1); 923.00  Y
 -14130.185+204.716215*T-34.3088*T*LN(T)+1.038192E+28*T**(-9); 6000.00  N
REF:2 !
FUNCTION GHSERMN
273.00 -8115.28+130.059*T-23.4582*T*LN(T)
 -7.34768E-3*T**2+69827.1*T**(-1); 1519.00  Y
 -28733.41+312.2648*T-48.0*T*LN(T)+1.656847E+30*T**(-9); 6000.00  N
REF:2 !
FUNCTION GHSERSI  
273.00  -8162.609+137.236859*T-22.8317533*T*LN(T)
 -0.001912904*T**2-3.552E-09*T**3+176667*T**(-1); 1687.00  Y
 -9457.642+167.281367*T-27.196*T*LN(T)-4.20369E+30*T**(-9); 6000.00  N
REF:2 !
FUNCTION GHSERSR  
273.00  -7532.367+107.183879*T-23.905*T*LN(T)
 -0.00461225*T**2-1.67477E-07*T**3-2055*T**(-1); 819.99  Y
 -13380.102+153.196104*T-30.0905432*T*LN(T)-0.003251266*T**2    
 +1.84189E-07*T**3+850134*T**(-1); 6000.00  N
REF:2 !
FUNCTION GHSERYY
 273.00 -7347.055+117.532124*T-23.8685*T*LN(T)
 -3.845475E-3*T**2+0.011125E-6*T**3-16486*T**(-1); 1500.00  Y
 -15802.62+229.831717*T-40.2851*T*LN(T)+6.8095E-3*T**2
 -1.14182E-6*T**3; 1799.00  Y
 -72946.216+393.885821*T-58.2078433*T*LN(T)+2.436461E-3*T**2
 -0.072627E-6*T**3+20866567*T**(-1); 6000.00  N
REF:0 !
FUNCTION GHSERZN  
273.00  -7285.787+118.470069*T-23.701314*T*LN(T)
 -0.001712034*T**2-1.264963E-06*T**3; 692.68  Y
 -11070.559+172.34566*T-31.38*T*LN(T)+4.70514E+26*T**(-9); 6000.00  N
REF:2 !
$
FUNCTION GHSERZR
 273.00 -7827.595+125.64905*T-24.1618*T*LN(T)-4.37791E-3*T**2
 +34971*T**(-1); 2128.00  Y
 -26085.921+262.724183*T-42.144*T*LN(T)-1342.895E28*T**(-9); 6000.00  N
REF:0 !
$ Other functions than SER
$ bcc_a2
FUNCTION GBCCAL  
273.00  +10083-4.813*T+GHSERAL#; 6000.00  N
REF:0 !
FUNCTION GBCCCA  
273.00  -7020.852+142.970155*T-28.2541*T*LN(T)
 +7.2326E-03*T**2-4.500217E-06*T**3+60578*T**(-1);  716.00  Y
 +1640.475+1.999694*T-6.276*T*LN(T)-16.1921E-03*T**2
 -523000*T**(-1);  1115.00  Y 
 -142331.096+1023.549046*T-143.8726979*T*LN(T)+32.543127E-03*T**2
 -1.704079E-06*T**3+25353771*T**(-1); 6000.00  N
REF:0 ! 
FUNCTION GBCCMN
273.00 -3235.3+127.85*T-23.7*T*LN(T)
 -0.00744271*T**2+60000*T**(-1); 1519.00  Y
 -23188.83+307.7043*T-48*T*LN(T)+1.265152E+30*T**(-9); 6000.00  N
REF:2 !
FUNCTION GYYBCC
 273.00 +5485.858-20.009726*T+2.927924*T*LN(T)
 -4.150358E-3*T**2+0.747591E-6*T**3-37863*T**(-1)+GHSERYY#; 1500.00  Y
 +13941.422-132.309319*T+19.344524*T*LN(T)
 -14.805333E-3*T**2+1.900536E-6*T**3-54349*T**(-1)+GHSERYY#; 1752.00  Y
 +5594.895-34.089733*T+5.265*T*LN(T)
 -6.8095E-3*T**2+1.14182E-6*T**3+GHSERYY#; 1799.00  Y
 +177760.169-780.053385*T+98.0154419*T*LN(T)
 -22.3552E-3*T**2+0.913936E-6*T**3-52416530*T**(-1)+GHSERYY#; 6000.00  N
REF:0 !
FUNCTION GBCCZN  
273.00  +2886.96-2.5104*T+GHSERZN#; 6000.00  N
REF:0 !
FUNCTION GZRBCC       
  273.00 -525.539+124.9457*T-25.607406*T*LN(T)
  -3.40084E-4*T**2-9.7289735E-9*T**3-7.6142894E-11*T**4
  +25233*T**(-1); 2128.00  Y
  -30705.955+264.284163*T-42.144*T*LN(T)+1.276058E+32*T**(-9); 6000.00  N
REF:0 !
$ fcc_A1
FUNCTION GYFCC
 273.00 -2011.094+128.572856*T-25.6656992*T*LN(T)
 -1.757164E-3*T**2-0.417562E-6*T**3+26912*T**(-1); 1000.00  Y
 -1179.746+114.497104*T-23.4941827*T*LN(T)-3.82118E-3*T**2
 -0.082535E-6*T**3; 1795.15  Y
 -61480.776+382.124727*T-56.9527111*T*LN(T)+2.317744E-3*T**2
 -0.07251E-6*T**3+18077163*T**(-1); 6000.00  N
REF:0 !
$ liquid
FUNCTION GLIQAL  
273.00  +11005.029-11.841867*T+7.934E-20*T**7
 +GHSERAL#;  9.33470E+02  Y
 +10482.382-11.253974*T+1.231E+28*T**(-9)+GHSERAL#; 6000.00  N
REF:2 !
$
FUNCTION GZRLIQ
 273.00 +18147.703-9.080762*T+1.6275E-22*T**7+GHSERZR#; 2128.00  Y
 +17804.649-8.91153*T+1.343E+31*T**(-9)+GHSERZR#; 6000.00  N
REF:19 !
$
$$$$---- Metastable MG7Y phase ----$$$$
 
 FUNCTION TTT1    100   +1.5;  3700  N !
 FUNCTION TTT2    100   -0.3;  3700  N !
 
 FUNCTION UUU2    100   -16426-14.854*T;  3700  N !
 FUNCTION UUU1    100   +.18*UUU2#;  3700  N !
 FUNCTION UUU5    100   -806.5+1.2619*T;  3700  N !
 FUNCTION UUU4    100   +1*UUU5#;  3700  N !
 FUNCTION UUU3    100   +0.3*UUU2#-2.3333*UUU1#;  3700  N !
$ 
$**************************************************************************
$**************************************************************************
$
$ D) Thermodynamic descriptions of phases
$
$**************************************************************************
$**************************************************************************
$
$##########################################################################
$                   THERMODYNAMIC DATA: LIQUID
$##########################################################################
 
 PHASE LIQUID %  1  1.0 >
Random substitutional model.
>> 5 !
   CONSTITUENT LIQUID :AL,BA,CA,MG%,MN,SR,SI,Y,ZN,ZR :  !
$
$***************************************************************************
$ end-member parameters
$***************************************************************************
PARAMETER G(LIQUID,AL;0)  273.00  +GLIQAL#; 6000.00  N
REF:2 !
PARAMETER G(LIQUID,BA;0)  273.00  +7946.238-4.245917*T-0.6071089*T*LN(T)
 -0.515016E-03*T**2+0.991318E-06*T**3+17136*T**(-1)+GHSERBA#; 1000.00  Y
 +57492.521-372.691969*T+49.1794199*T*LN(T)-17.350772E-03*T**2
 +1.05138E-06*T**3-8220557*T**(-1)+GHSERBA#; 2995.00  Y
 +3856.393-4.568041*T+GHSERBA#; 6000.00  N
REF:0 !
PARAMETER G(LIQUID,CA;0)  273.00  +10799.908-10.310466*T+GHSERCA#; 500.00  Y
 +7838.856+18.2979*T-8.9874787*T*LN(T)-0.02266537*T**2+3.338303E-06*T**3   
 -230193*T**(-1); 1115.00  Y
 -2654.938+188.9223*T-35*T*LN(T); 6000.00  N
REF:2 !
PARAMETER G(LIQUID,MG;0)  273.00  +8202.243-8.83693*T+GHSERMG#   
 -8.0176E-20*T**7; 923.00  Y
 +8690.316-9.392158*T+GHSERMG#-1.038192E+28*T**(-9); 6000.00  N
REF:2 !
PARAMETER G(LIQUID,MN;0)  273.00  +17859.91-12.6208*T
 -4.419297E-21*T**7+GHSERMN#; 1519.00  Y
 +18739.51-13.2288*T-1.656847E+30*T**(-9)+GHSERMN#; 6000.00  N
REF:0 !
PARAMETER G(LIQUID,SI;0)  273.00  +50696.36-30.099439*T
 +2.0931E-21*T**7+GHSERSI#; 1687.00  Y
 +49828.165-29.559068*T+4.2037E+30*T**(-9)+GHSERSI#; 6000.00  N
REF:0 !
PARAMETER G(LIQUID,SR;0)  273.00  +2194.997-10.118994*T
 -5.0668978*T*LN(T)-0.031840595*T**2+4.981237E-06*T**3
 -265559*T**(-1); 1050.00  Y
 -10855.29+213.406219*T-39.463*T*LN(T); 6000.00  N
REF:2 !
   PARAMETER G(LIQUID,Y;0)  1.00000E+02  +2098.50738+119.41873*T
        -24.6467508*T*LN(T)-.00347023463*T**2-8.12981167E-07*T**3
        +23713.7332*T**(-1);  1.00000E+03  Y
        +7386.44846+19.4520171*T-9.0681627*T*LN(T)-.0189533369*T**2
        +1.7595327E-06*T**3;  1.79515E+03  Y
        -12976.5957+257.400783*T-43.0952*T*LN(T);  3.70000E+03  N REF:0 !

   PARAMETER G(LIQUID,MG,Y;0)  2.98150E+02  -40000+15*T;   
        6.00000E+03   N REF:pov23 !
   PARAMETER G(LIQUID,MG,Y;1)  2.98150E+02  -15000-5*T;  
        6.00000E+03   N REF:pov23 !
      PARAMETER G(LIQUID,MG,Y;2)  2.98150E+02  +5000-2*T;  
        6.00000E+03   N REF:pov23 !     
PARAMETER G(LIQUID,ZN;0)  273.00  -128.574+108.177079*T
 -23.701314*T*LN(T)-0.001712034*T**2-1.264963E-06*T**3
 -3.58958E-19*T**7; 692.68  Y
 -3620.391+161.608594*T-31.38*T*LN(T); 6000.00  N
REF:2 !
$
PARAMETER G(LIQUID,ZR;0)
 273.00 +GZRLIQ#; 6000.00  N
REF:3 !
$
$***************************************************************************
$ binary interaction parameters
$***************************************************************************
PARAMETER L(LIQUID,AL,BA;0)  273.00  -54000+15*T; 6000.00  N
REF:pov15 !
PARAMETER L(LIQUID,AL,BA;1)  273.00  +7500; 6000.00  N
REF:pov15 !
PARAMETER L(LIQUID,AL,BA;2)  273.00  +50000-20*T; 6000.00  N
REF:pov15 !
PARAMETER L(LIQUID,AL,CA;0)  273.00  -89545+26.368*T; 6000.00  N
REF:2 !
PARAMETER L(LIQUID,AL,CA;1)  273.00  -21847+11.769*T; 6000.00  N
REF:2 !
PARAMETER L(LIQUID,AL,CA;2)  273.00  +4780+5.03*T; 6000.00  N
REF:2 !
PARAMETER L(LIQUID,AL,MG;0)  273.00  -9031.5816+4.8547124*T; 6000.00  N
REF:2 !
PARAMETER L(LIQUID,AL,MG;1)  273.00  -891.11184+1.1368285*T; 6000.00  N
REF:2 !
PARAMETER L(LIQUID,AL,MG;2)  273.00  +434.02777; 6000.00  N
REF:2 !
PARAMETER L(LIQUID,AL,MN;0)  273.00  -70584.9+28.22693*T; 6000.00  N
REF:1 !
PARAMETER L(LIQUID,AL,MN;1)  273.00  -13293.5+9.82551*T; 6000.00  N
REF:1 !
PARAMETER L(LIQUID,AL,SI;0)  273.00  -11340.10-1.23394*T; 6000.00  N
REF:3 !
PARAMETER L(LIQUID,AL,SI;1)  273.00  -3530.93+1.35993*T; 6000.00  N
REF:3 !
PARAMETER L(LIQUID,AL,SI;2)  273.00  +2265.39; 6000.00  N
REF:3 !
PARAMETER L(LIQUID,AL,SR;0)  273.00  -74838.825+23.685781*T; 6000.00  N
REF:2 !
PARAMETER L(LIQUID,AL,SR;1)  273.00  -31789.528+8.5492175*T; 6000.00  N
REF:2 !
PARAMETER L(LIQUID,AL,SR;2)  273.00  +10682.821-4.1297796*T; 6000.00  N
REF:2 !
PARAMETER L(LIQUID,AL,ZN;0)  273.00  +10465.55-3.39259*T; 6000.00  N
REF:2 !
PARAMETER L(LIQUID,BA,CA;0)  273.00  -9000; 6000.00  N
REF:pov14 !
PARAMETER L(LIQUID,BA,MG;0)  273.00  -26567.475+8.2*T; 6000.00  N
REF:15 !
PARAMETER L(LIQUID,BA,MG;1)  273.00  +21990.155-12*T; 6000.00  N
REF:15 !
PARAMETER L(LIQUID,BA,MG;2)  273.00  -8869.932+4.712*T; 6000.00  N
REF:15 !
PARAMETER L(LIQUID,CA,MG;0)  273.00  -32000+18.3*T; 6000.00  N
REF:pov14 !
PARAMETER L(LIQUID,CA,MG;1)  273.00  +60.3+6.549*T; 6000.00  N
REF:2 !
PARAMETER L(LIQUID,CA,MG;2)  273.00  -5742.3+2.7596*T; 6000.00  N
REF:2 !
PARAMETER L(LIQUID,CA,SR;0)  273.00  +1682; 6000.00  N
REF:2 !
PARAMETER L(LIQUID,CA,SR;1)  273.00  +521; 6000.00  N
REF:2 !
PARAMETER L(LIQUID,CA,SR;2)  273.00  -1145; 6000.00  N
REF:2 !
PARAMETER L(LIQUID,CA,ZN;0)  273.00  -65435+10.624*T; 6000.00  N
REF:2 !
PARAMETER L(LIQUID,CA,ZN;1)  273.00  +43288-12.978*T; 6000.00  N
REF:2 !
PARAMETER L(LIQUID,CA,ZN;2)  273.00  -49709+35.547*T; 6000.00  N
REF:2 !
PARAMETER L(LIQUID,MG,MN;0)  273.00  +19125.0+12.5*T; 6000.00  N 
REF:3 !
PARAMETER L(LIQUID,MG,SI;0) 273.00 -70000+22*T; 6000.00  N
REF:pov14 !
PARAMETER L(LIQUID,MG,SI;1) 273.00 -3500; 6000.00  N
REF:pov14 !
PARAMETER L(LIQUID,MG,SI;2) 273.00 +7500; 6000.00  N
REF:pov14 !
PARAMETER L(LIQUID,MG,SR;0)  273.00  -18647.125+9.0704859*T; 6000.00  N
REF:2 !
PARAMETER L(LIQUID,MG,SR;1)  273.00  -12831.602+7.5093935*T; 6000.00  N
REF:2 !
PARAMETER L(LIQUID,MG,SR;2)  273.00  +1e-8; 6000.00  N
REF:2 !
PARAMETER L(LIQUID,MG,ZN;0)  273.00  -77000+680*T 
 -95.5*T*LN(T)+0.04*T**2; 6000.00  N
REF:pov14 !
PARAMETER L(LIQUID,MG,ZN;1)  273.00  +3700+1.5*T; 6000.00  N
REF:pov14 !
PARAMETER L(LIQUID,MG,ZN;2)  273.00  +1000; 6000.00  N
REF:pov14 !
PARAMETER L(LIQUID,MG,ZR;0)  273.00  +7400+37.5*T; 6000.00  N
REF:pov23 !
PARAMETER L(LIQUID,MN,SI;1)  273.00  -34917+3.205*T; 6000.00  N
REF:4 !
PARAMETER L(LIQUID,MN,SI;2)  273.00  +46782-18.19*T; 6000.00  N
REF:4 !
PARAMETER L(LIQUID,MN,SI;3)  273.00  +16168; 6000.00  N
REF:4 !
PARAMETER L(LIQUID,MN,ZN;0)  273.00  -4666; 6000.00  N
REF:5 !
PARAMETER L(LIQUID,MN,ZN;1)  273.00  +3500; 6000.00  N
REF:pov13 !
PARAMETER L(LIQUID,SI,ZN;0)  273.00  +7829.25; 6000.00  N
REF:3 !
PARAMETER L(LIQUID,SI,ZN;1)  273.00  -3338.18; 6000.00  N
REF:3 !
PARAMETER L(LIQUID,SI,ZN;2)  273.00  -891.33; 6000.00  N
REF:3 !
PARAMETER L(LIQUID,SR,ZN;0)  273.00  -66273+28.606*T; 6000.00  N
REF:2 !
PARAMETER L(LIQUID,SR,ZN;1)  273.00  +37071-1.386*T; 6000.00  N
REF:2 !
PARAMETER L(LIQUID,SR,ZN;2)  273.00  -16672.675; 6000.00  N
REF:2 !
PARAMETER L(LIQUID,Y,ZN;0)  273.00  -128000+4.2*T; 6000.00  N !
PARAMETER L(LIQUID,Y,ZN;1)  273.00  +56000; 6000.00  N !
PARAMETER L(LIQUID,Y,ZR;0) 273.00 +23000; 6000.00  N
REF:pov23 !
PARAMETER L(LIQUID,Y,ZR;1) 273.00 +5300; 6000.00  N
REF:pov23 !
PARAMETER L(LIQUID,ZN,ZR;0) 273.00 -97561+49.439*T; 6000.00  N !
PARAMETER L(LIQUID,ZN,ZR;1) 273.00 -2670+3.184*T; 6000.00  N !
PARAMETER L(LIQUID,ZN,ZR;2) 273.00 -1812+2.05*T; 6000.00  N !
$
$***************************************************************************
$ ternary interaction parameters
$***************************************************************************
PARAMETER L(LIQUID,AL,BA,CA;0)  273.00  +1e-8; 6000.00  N
REF:pov14 !
PARAMETER L(LIQUID,AL,BA,MG;0)  273.00  +1e-8; 6000.00  N
REF:pov14 !
PARAMETER L(LIQUID,AL,CA,MG;0)  273.00  -20000; 6000.00  N
REF:pov14 !
PARAMETER L(LIQUID,AL,MG,MN;0)  273.00  +28000; 6000.00  N
REF:1 !
PARAMETER L(LIQUID,AL,MG,MN;1)  273.00  +1e-8; 6000.00  N
REF:1 !
PARAMETER L(LIQUID,AL,MG,MN;2)  273.00  +1e-8; 6000.00  N
REF:1 !
PARAMETER L(LIQUID,AL,MG,SI;0)  273.00  +11882; 6000.00  N
REF:6 !
PARAMETER L(LIQUID,AL,MG,SI;1)  273.00  -24207; 6000.00  N
REF:6 !
PARAMETER L(LIQUID,AL,MG,SI;2)  273.00  -38223; 6000.00  N
REF:6 !
PARAMETER L(LIQUID,AL,MG,ZN;0)  273.00  -11475+11*T; 6000.00  N
REF:2 !
PARAMETER L(LIQUID,AL,MG,ZN;1)  273.00  -11475+11*T; 6000.00  N
REF:2 !
PARAMETER L(LIQUID,AL,MG,ZN;2)  273.00  -11475+11*T; 6000.00  N
REF:2 !
PARAMETER L(LIQUID,AL,MN,SI;0)  273.00  -72818; 6000.00  N
REF:7 !
PARAMETER L(LIQUID,AL,MN,SI;1)  273.00  -16967; 6000.00  N
REF:7 !
PARAMETER L(LIQUID,AL,MN,SI;2)  273.00  -55992; 6000.00  N
REF:7 !
PARAMETER L(LIQUID,BA,CA,MG;0)  273.00  +1e-8; 6000.00  N
REF:pov14 !
PARAMETER L(LIQUID,CA,MG,ZN;0)  273.00  -7019.7; 6000.00  N
REF:12 !
PARAMETER L(LIQUID,CA,MG,ZN;1)  273.00  -47787; 6000.00  N
REF:12 !
PARAMETER L(LIQUID,CA,MG,ZN;2)  273.00  -5437.5; 6000.00  N
REF:12 !
PARAMETER L(LIQUID,MG,SI,ZN;0)  273.00  -118047.9+91.62*T; 6000.00  N
REF:11 !
PARAMETER L(LIQUID,MG,Y,ZN;0)  273.00  -16000; 6000.00  N !
PARAMETER L(LIQUID,MG,ZN,ZR;0)  273.00  -10000; 6000.00  N 
REF:pov23 !
PARAMETER L(LIQUID,Y,ZN,ZR;0)  273.00  -10000; 6000.00  N 
REF:pov23 !
$
$##########################################################################
$                   THERMODYNAMIC PARAMETERS: HCP_A3
$##########################################################################
$
 TYPE_DEFINITION + GES A_P_D HCP_A3 MAGNETIC  -3.0  0.28 !
 PHASE HCP_A3  %+  2 1   .5 > 
Mg-Matrix phase, hexagonal close-packed.
>> 5 !
   CONSTITUENT HCP_A3  :AL,BA,CA,MG%,MN,SI,SR,Y,ZN,ZR : VA :  !
$
$***************************************************************************
$ end-member parameters
$***************************************************************************
PARAMETER G(HCP_A3,AL:VA;0)  273.00  +5481-1.8*T+GHSERAL#; 6000.00  N
REF:0 !
PARAMETER G(HCP_A3,BA:VA;0)  273.00  +2000+1.3*T+GHSERBA#; 6000.00  N
REF:0 !
PARAMETER G(HCP_A3,CA:VA;0)  273.00  +500+0.7*T+GHSERCA#; 6000.00  N
REF:0 ! 
PARAMETER G(HCP_A3,MG:VA;0)  273.00  +GHSERMG#; 6000.00  N
REF:0 !
PARAMETER G(HCP_A3,MN:VA;0)  273.00  -4439.3+133.007*T-24.5177*T*LN(T)
 -0.006*T**2+69600*T**(-1); 1519.00  Y
 -27070.1+310.7894*T-48*T*LN(T)+3.86196E+30*T**(-9); 6000.00  N
REF:0 !
PARAMETER G(HCP_A3,SI:VA;0)  273.00  +49200-20.8*T+GHSERSI#; 6000.00  N
REF:0 !
PARAMETER G(HCP_A3,SR:VA;0)  273.00  +250+0.7*T+GHSERSR#; 6000.00  N
REF:0 !
PARAMETER G(HCP_A3,Y:VA;0)  273.00  +GHSERYY#; 6000.00  N
REF:0 !
PARAMETER G(HCP_A3,ZN:VA;0)  273.00  +2970-1.57*T+GHSERZN#; 6000.00  N
REF:0 !
PARAMETER G(HCP_A3,ZR:VA;0)  273.00  +GHSERZR#; 6000.00  N
REF:0 !
$
$***************************************************************************
$ binary interaction parameters
$***************************************************************************
PARAMETER L(HCP_A3,AL,MG:VA;0)  273.00  +4271.9648-2.1898692*T; 6000.00  N
REF:2 !
PARAMETER L(HCP_A3,AL,MG:VA;1)  273.00  -1.076864+1.014848*T; 6000.00  N
REF:2 ! 
PARAMETER L(HCP_A3,AL,MG:VA;2)  273.00  -965.93125; 6000.00  N
REF:2 !
PARAMETER L(HCP_A3,AL,MN:VA;0)  273.00  -108066+43.83*T; 6000.00  N
REF:3 !
PARAMETER L(HCP_A3,AL,MN:VA;1)  273.00  -54519.8+40*T; 6000.00  N
REF:3 !
PARAMETER L(HCP_A3,AL,SI:VA;0)  273.00  +4000; 6000.00  N
REF:9 !
PARAMETER L(HCP_A3,AL,ZN:VA;0)  273.00  +18820.95-8.95255*T; 6000.00  N
REF:2 !
PARAMETER L(HCP_A3,AL,ZN:VA;1)  273.00  +1E-06; 6000.00  N
REF:2 !
PARAMETER L(HCP_A3,AL,ZN:VA;2)  273.00  +1E-06; 6000.00  N
REF:2 !
PARAMETER L(HCP_A3,AL,ZN:VA;3)  273.00  -702.79; 6000.00  N
REF:2 !
PARAMETER L(HCP_A3,BA,CA:VA;0)  273.00  -3000; 6000.00  N
REF:pov14 !
PARAMETER L(HCP_A3,BA,MG:VA;0)  273.00  +20673; 6000.00  N
REF:15 !
PARAMETER L(HCP_A3,CA,MG:VA;0)  273.00  -9183.2+16.981*T; 6000.00  N
REF:2 !
PARAMETER L(HCP_A3,CA,SR:VA;0)  273.00  +3770; 6000.00  N
REF:2 !
PARAMETER L(HCP_A3,CA,SR:VA;1)  273.00  +877; 6000.00  N
REF:2 !  
PARAMETER L(HCP_A3,CA,SR:VA;2)  273.00  -1125; 6000.00  N
REF:2 !
PARAMETER L(HCP_A3,MG,MN:VA;0)  273.00  +32985.0+2.5*T; 6000.00  N
REF:3 !
PARAMETER L(HCP_A3,MG,SI:VA;0)  273.00  -7148.79+0.89361*T; 6000.00  N
REF:3 !
PARAMETER L(HCP_A3,MG,SR:VA;0)  273.00  +10000; 6000.00  N
REF:2 !
PARAMETER L(HCP_A3,MG,SR:VA;1)  273.00  +1e-8; 6000.00  N
REF:2 ! 
PARAMETER L(HCP_A3,MG,Y:VA;0)  273.00  -25342.0+13.6079*T; 6000.00  N !
PARAMETER L(HCP_A3,MG,Y:VA;1)  273.00  -6580.67+2.0588*T; 6000.00  N !
PARAMETER L(HCP_A3,MG,ZN:VA;0)  273.00  -3056.82+5.63801*T; 6000.00  N
REF:4 !
PARAMETER L(HCP_A3,MG,ZN:VA;1)  273.00  -3127.26+5.65563*T; 6000.00  N
REF:4 !
PARAMETER L(HCP_A3,MG,ZR:VA;0)  273.00  +40150; 6000.00  N
REF:pov23 !
PARAMETER L(HCP_A3,MN,ZN:VA;0)  273.00  -15000+3.9*T; 6000.00  N
REF:16 !
PARAMETER L(HCP_A3,MN,ZN:VA;1)  273.00  +21000-9*T; 6000.00  N
REF:16 !
PARAMETER L(HCP_A3,SI,ZN:VA;0)  273.00  +80*T; 6000.00  N
REF:3 !
PARAMETER L(HCP_A3,Y,ZN:VA;0)  273.00  -67700; 6000.00  N !
PARAMETER L(HCP_A3,Y,ZN:VA;1)  273.00  +37000; 6000.00  N !
PARAMETER L(HCP_A3,Y,ZR:VA;0)  273.00  +50000; 6000.00  N
REF:pov23 !
PARAMETER L(HCP_A3,ZN,ZR:VA;0)  273.00  -7673+1.2*T; 6000.00  N !
PARAMETER L(HCP_A3,AL,CA,MG:VA;0)  273.00  +1e-8; 6000.00  N
REF:pov14 !
PARAMETER L(HCP_A3,AL,MG,MN:VA;0)  273.00  +1e-8; 6000.00  N
REF:pov14 !
PARAMETER L(HCP_A3,AL,MG,MN:VA;1)  273.00  +1e-8; 6000.00  N
REF:pov14 !
PARAMETER L(HCP_A3,AL,MG,MN:VA;2)  273.00  +1e-8; 6000.00  N
REF:pov14 !
$
$***************************************************************************
$ magnetic parameters
$***************************************************************************
PARAMETER TC(HCP_A3,MN:VA;0)  273.00  +540; 6000.00  N
REF:0 !
PARAMETER BMAGN(HCP_A3,MN:VA;0)  273.00  +0.62; 6000.00  N 
REF:0 !
$
$###########################################################################
$                   THERMODYNAMIC PARAMETERS: HCP_ZN
$###########################################################################
$
 PHASE HCP_ZN  %  2 1   .5 > 
Hexagonal close-packed.
>> 2 !
   CONSTITUENT HCP_ZN  :AL,MG,MN,SI,ZN% : VA :  !
$
$***************************************************************************
$ end-member parameters
$***************************************************************************
PARAMETER G(HCP_ZN,AL:VA;0)  273.00  +5482-1.8*T+GHSERAL#; 6000.00  N
REF:2 !
PARAMETER G(HCP_ZN,MG:VA;0)  273.00  +100+GHSERMG#; 6000.00  N
REF:2 !
PARAMETER G(HCP_ZN,MN:VA;0)  273.00  -4439.3+133.007*T-24.5177*T*LN(T)
 -0.006*T**2+69600*T**(-1); 1519.00  Y
 -27070.1+310.7894*T-48*T*LN(T)+3.86196E+30*T**(-9); 6000.00  N
REF:0 !
PARAMETER G(HCP_ZN,SI:VA;0)  273.00  +49201-20.8*T+GHSERSI#; 6000.00  N
REF:3 !
PARAMETER G(HCP_ZN,ZN:VA;0)  273.00  +GHSERZN#; 6000.00  N
REF:2 !
$
$***************************************************************************
$ binary interaction parameters
$***************************************************************************
PARAMETER L(HCP_ZN,AL,MG:VA;0)  273.00  +1950-2*T; 6000.00  N
REF:2 !
PARAMETER L(HCP_ZN,AL,MG:VA;1)  273.00  +1480-2.08*T; 6000.00  N
REF:2 !
PARAMETER L(HCP_ZN,AL,MG:VA;2)  273.00  +3500; 6000.00  N
REF:2 !
PARAMETER L(HCP_ZN,AL,ZN:VA;0)  273.00  +18820.95-8.95255*T; 6000.00  N
REF:2 !
PARAMETER L(HCP_ZN,AL,ZN:VA;1)  273.00  +1E-06; 6000.00  N
REF:2 !
PARAMETER L(HCP_ZN,AL,ZN:VA;2)  273.00  +1E-06; 6000.00  N
REF:2 !
PARAMETER L(HCP_ZN,AL,ZN:VA;3)  273.00  -702.79; 6000.00  N
REF:2 !
PARAMETER L(HCP_ZN,MG,MN:VA;0)  273.00  +32985.0+2.5*T; 6000.00  N
REF:3 !
PARAMETER L(HCP_ZN,MG,ZN:VA;0)  273.00  -3056.82+5.63801*T; 6000.00  N
REF:2 !
PARAMETER L(HCP_ZN,MG,ZN:VA;1)  273.00  -3127.26+5.65563*T; 6000.00  N
REF:2 !
$
$***************************************************************************
$ ternary interaction parameters
$***************************************************************************
PARAMETER L(HCP_ZN,AL,MG,ZN:VA;0)  273.00  +1E-04; 6000.00  N
REF:2 !
$
$###########################################################################
$                   THERMODYNAMIC PARAMETERS: BCC_A2
$###########################################################################
$
 TYPE_DEFINITION ( GES A_P_D BCC_A2 MAGNETIC  -1.0  0.4 !
 PHASE BCC_A2  %(  2 1   3 > 
Body-centered cubic.
>> 2 !
   CONSTITUENT BCC_A2  :AL,BA,CA,MG,MN%,SI,SR,Y,ZN,ZR% : VA :  !
$
$***************************************************************************
$ end-member parameters
$***************************************************************************
PARAMETER G(BCC_A2,AL:VA;0)  273.00  +GBCCAL#; 6000.00  N
REF:0 !
PARAMETER G(BCC_A2,BA:VA;0)  273.00  +GHSERBA#; 6000.00  N
REF:0 !
PARAMETER G(BCC_A2,CA:VA;0)  273.00  -7020.852+142.970155*T
 -28.2541*T*LN(T)+0.0072326*T**2-4.500217E-06*T**3
 +60578*T**(-1); 716.00  Y
 +1640.475+1.999694*T-6.276*T*LN(T)-0.0161921*T**2
 -523000*T**(-1); 1115.00  Y
 -142331.096+1023.54905*T-143.872698*T*LN(T)+0.032543127*T**2
 -1.704079E-06*T**3
 +25353771*T**(-1); 6000.00  N
REF:2 !
PARAMETER G(BCC_A2,MG:VA;0)  273.00  +3100-2.1*T+GHSERMG#; 6000.00  N
REF:0 !
PARAMETER G(BCC_A2,MN:VA;0)  273.00  +GBCCMN#; 6000.00  N
REF:0 !
PARAMETER G(BCC_A2,SI:VA;0)  273.00  +47000-22.5*T+GHSERSI#; 6000.00  N
REF:0 !
PARAMETER G(BCC_A2,SR:VA;0)  273.00  -6779.234+116.583654*T
 -25.6708365*T*LN(T)-0.003126762*T**2+2.2965E-07*T**3
 +27649*T**(-1); 819.99  Y
 -6970.594+122.067301*T-26.57*T*LN(T)-0.0019493*T**2-1.7895E-08*T**3
 +16495*T**(-1); 1050.00  Y
 +8168.357+0.423037*T-9.7788593*T*LN(T)-0.009539908*T**2+5.20221E-07*T**3
 -2414794*T**(-1); 6000.00  N
REF:2 !
PARAMETER G(BCC_A2,Y:VA;0)  1.00000E+02  -833.658863+123.667346*T
      -25.5832578*T*LN(T)-0.00237175965*T**2+9.10372497E-09*T**3
      +27340.0687*T**(-1);  1.00000E+03  Y
      -1297.79829+134.528352*T-27.3038477*T*LN(T)-5.41757644E-04*T**2
      -3.05012175E-07*T**3;  1.79500E+03  Y
      +15389.4975+0.981325399*T-8.88296647*T*LN(T)-0.00904576576*T**2
      +4.02944768E-07*T**3-2542575.96*T**(-1);  3.70000E+03  N REF:0 !

   PARAMETER G(BCC_A2,MG,Y:VA;0)  2.98150E+02  -46244.4605+22.52*T;   
      6.00000E+03   N   REF:0 !
   PARAMETER G(BCC_A2,MG,Y:VA;1)  2.98150E+02   -6267.1494+1.0*T;   
      6.00000E+03   N   REF:0 !
      
PARAMETER G(BCC_A2,ZN:VA;0)  273.00  +GBCCZN#; 6000.00  N
REF:0 !
PARAMETER G(BCC_A2,ZR:VA;0) 273.00 +GZRBCC#; 6000.00  N
REF:0 !
$
$***************************************************************************
$ binary interaction parameters
$***************************************************************************
PARAMETER L(BCC_A2,AL,BA:VA;0)  273.00  -10000; 6000.00  N
REF:pov14 !
PARAMETER L(BCC_A2,AL,MN:VA;0)  273.00  -120077+52.851*T; 6000.00  N
REF:3 !
PARAMETER L(BCC_A2,AL,MN:VA;1)  273.00  -40652+29.2764*T; 6000.00  N
REF:3 !
PARAMETER L(BCC_A2,BA,CA:VA;0)  273.00  -3175; 6000.00  N
REF:pov14 !
PARAMETER L(BCC_A2,BA,MG:VA;0)  273.00  +50000; 6000.00  N
REF:15 !
PARAMETER L(BCC_A2,CA,MG:VA;0)  273.00  +100000; 6000.00  N
REF:2 !
PARAMETER L(BCC_A2,CA,SR:VA;0)  273.00  +3770; 6000.00  N
REF:2 !
PARAMETER L(BCC_A2,CA,SR:VA;1)  273.00  +877; 6000.00  N
REF:2 !  
PARAMETER L(BCC_A2,CA,SR:VA;2)  273.00  -1125; 6000.00  N
REF:2 !
PARAMETER L(BCC_A2,MG,MN:VA;0)  273.00  +70000.0; 6000.00  N
REF:3 !
PARAMETER L(BCC_A2,MG,SI:VA;0)  273.00  +1E-10; 6000.00  N
REF:3 !
PARAMETER L(BCC_A2,MG,SR:VA;0)  273.00  +20000; 6000.00  N
REF:2 !
PARAMETER L(BCC_A2,MG,SR:VA;1)  273.00  +1e-8 ; 6000.00  N
REF:2 ! 
PARAMETER L(BCC_A2,MG,ZN:VA;0)  273.00  -10000; 6000.00  N
REF:2 !
PARAMETER L(BCC_A2,MG,ZR:VA;0)  273.00  -15740+48*T; 6000.00  N
REF:pov23 !
PARAMETER L(BCC_A2,MN,SI:VA;0) 273.00 -89620.7+2.94097*T; 6000.00  N
REF:3 !
PARAMETER L(BCC_A2,MN,SI:VA;1) 273.00 -7500; 6000.00  N
REF:3 !
PARAMETER L(BCC_A2,MN,ZN:VA;0)  273.00  -8200-0.75*T; 6000.00  N
REF:5 !
PARAMETER L(BCC_A2,SI,ZN:VA;0)  273.00  +80*T; 6000.00  N
REF:3 !
PARAMETER L(BCC_A2,Y,ZN:VA;0)  273.00  -67700+4*T; 6000.00  N !
PARAMETER L(BCC_A2,Y,ZN:VA;1)  273.00  +27000; 6000.00  N !
PARAMETER L(BCC_A2,Y,ZR:VA;0)  273.00  +35000+2*T; 6000.00  N
REF:pov23 !
PARAMETER L(BCC_A2,Y,ZR:VA;1)  273.00  -9000; 6000.00  N
REF:pov23 !
PARAMETER L(BCC_A2,ZN,ZR:VA;0)  273.00  -87150+49.7*T; 6000.00  N !
PARAMETER L(BCC_A2,ZN,ZR:VA;1)  273.00  -52190+29.3*T; 6000.00  N !
$
$***************************************************************************
$ magnetic parameters
$***************************************************************************
PARAMETER TC(BCC_A2,MN:VA;0)  273.00  -580; 6000.00  N
REF:8 ! 
PARAMETER BMAGN(BCC_A2,MN:VA;0)  273.00  -0.27; 6000.00  N
REF:8 !
$
$###########################################################################
$                   THERMODYNAMIC PARAMETERS: FCC_A1
$###########################################################################
$
 TYPE_DEFINITION * GES A_P_D FCC_A1 MAGNETIC  -3.0  0.28 !
 PHASE FCC_A1  %*  2 1   1 > 
Face-centered cubic.
>> 1 !
   CONSTITUENT FCC_A1  :AL%,BA,CA,MG,MN,SI,SR,Y,ZN,ZR : VA :  !
$
$***************************************************************************
$ end-member parameters
$***************************************************************************
PARAMETER G(FCC_A1,AL:VA;0)  273.00  +GHSERAL#; 6000.00  N
REF:0 !
PARAMETER G(FCC_A1,BA:VA;0)  273.00  +GHSERBA#+1800+0.6*T; 6000.00  N
REF:0 !
PARAMETER G(FCC_A1,CA:VA;0)  273.00  +GHSERCA#; 6000.00  N
REF:2 !
PARAMETER G(FCC_A1,MG:VA;0)  273.00  +2600-0.9*T+GHSERMG#; 6000.00  N
REF:0 !
PARAMETER G(FCC_A1,MN:VA;0) 273.00  -3439.3+131.884*T-24.5177*T*LN(T)
 -0.006*T**2+69600*T**(-1); 1519.00  Y
 -26070.1+309.6664*T-48*T*LN(T)+3.86196E+30*T**(-9); 6000.00  N
REF:0 !
PARAMETER G(FCC_A1,SI:VA;0)  273.00  +51000-21.8*T+GHSERSI#; 6000.00  N
REF:0 !
PARAMETER G(FCC_A1,SR:VA;0)  273.00  +GHSERSR#; 6000.00  N
REF:0 !
   PARA G(FCC_A1,Y:VA;0)  	  100  -2011.09379+128.572856*T
     -25.6656992*T*LN(T)-.00175716414*T**2-4.17561786E-07*T**3
     +26911.509*T**(-1);  1000  Y
     -1179.74574+114.497104*T-23.4941827*T*LN(T)-.0038211802*T**2
     -8.2534534E-08*T**3;  1795.15  Y
     -61480.7761+382.124727*T-56.9527111*T*LN(T)+.00231774379*T**2
     -7.22513088E-08*T**3+18077162.6*T**(-1);  3700  N REF2  !
PARAMETER G(FCC_A1,ZN:VA;0)  273.00  +2969.82-1.56968*T+GHSERZN#; 6000.00  N
REF:0 !
PARAMETER G(FCC_A1,ZR:VA;0) 273.00 +7600.00-0.9*T+GHSERZR#; 6000.00  N
REF:0 !
$
$***************************************************************************
$ binary interaction parameters
$***************************************************************************
PARAMETER L(FCC_A1,AL,MG:VA;0)  273.00  +1587.61+2.1413324*T; 6000.00  N
REF:2 !
PARAMETER L(FCC_A1,AL,MG:VA;1)  273.00  +1179.5327-0.69523422*T; 6000.00  N
REF:2 !
PARAMETER L(FCC_A1,AL,MG:VA;2)  273.00  -866.82189; 6000.00  N
REF:2 !
PARAMETER L(FCC_A1,AL,MN:VA;0)  273.00  -69300+25.0000*T; 6000.00  N
REF:3 !
PARAMETER L(FCC_A1,AL,MN:VA;1)  273.00  +8800.0; 6000.00  N
REF:3 !
PARAMETER L(FCC_A1,AL,SI:VA;0)  273.00  -3143.78+0.39297*T; 6000.00  N
REF:3 !
PARAMETER L(FCC_A1,AL,ZN:VA;0)  273.00  +7297.48+0.47512*T; 6000.00  N
REF:2 !
PARAMETER L(FCC_A1,AL,ZN:VA;1)  273.00  +6612.88-4.5911*T; 6000.00  N
REF:2 !
PARAMETER L(FCC_A1,AL,ZN:VA;2)  273.00  -3097.19+3.30635*T; 6000.00  N
REF:2 !
PARAMETER L(FCC_A1,BA,CA:VA;0)  273.00  -4750; 6000.00  N
REF:pov14 !
PARAMETER L(FCC_A1,CA,MG:VA;0)  273.00  +100000; 6000.00  N
REF:2 !
PARAMETER L(FCC_A1,CA,SR:VA;0)  273.00  +3770; 6000.00  N
REF:2 !
PARAMETER L(FCC_A1,CA,SR:VA;1)  273.00  +877; 6000.00  N
REF:2 !  
PARAMETER L(FCC_A1,CA,SR:VA;2)  273.00  -1125; 6000.00  N
REF:2 !
PARAMETER L(FCC_A1,MG,MN:VA;0)  273.00  +70000.0; 6000.00  N
REF:3 !
PARAMETER L(FCC_A1,MG,SI:VA;0)  273.00  -7148.79+0.89361*T; 6000.00  N
REF:3 !
PARAMETER L(FCC_A1,MG,SR:VA;0)  273.00  +20000; 6000.00  N
REF:2 !
PARAMETER L(FCC_A1,MG,SR:VA;1)  273.00  +1e-8; 6000.00  N
REF:2 !
PARAMETER L(FCC_A1,MG,ZN:VA;0)  273.00  -3056.82+5.63801*T; 6000.00  N
REF:4 !
PARAMETER L(FCC_A1,MG,ZN:VA;1)  273.00  -3127.26+5.65563*T; 6000.00  N
REF:4 !
PARAMETER L(FCC_A1,MN,SI:VA;0) 273.00 -95600+2.94097*T; 6000.00  N
REF:3 !
PARAMETER L(FCC_A1,MN,SI:VA;1) 273.00 -7500; 6000.00  N
REF:3 !
PARAMETER L(FCC_A1,MN,ZN:VA;0)  273.00  -9200; 6000.00  N
REF:5 !
PARAMETER L(FCC_A1,SI,ZN:VA;0)  273.00  +80*T; 6000.00  N
REF:3 !
PARAMETER L(FCC_A1,Y,ZN:VA;0)  273.00  -67700+4*T; 6000.00  N !
PARAMETER L(FCC_A1,Y,ZN:VA;1)  273.00  +27000; 6000.00  N !
PARAMETER L(FCC_A1,Y,ZR:VA;0)  273.00  +15000; 6000.00  N
REF:pov23 !
PARAMETER L(FCC_A1,MG,ZR:VA;0)  273.00  +15000; 6000.00  N
REF:pov23 !
$
$***************************************************************************
$ magnetic parameters
$***************************************************************************
PARAMETER TC(FCC_A1,MN:VA;0)  273.00  +540; 6000.00  N
REF:0 !
PARAMETER BMAGN(FCC_A1,MN:VA;0)  273.00  +0.62; 6000.00  N
REF:0 !
$
$###########################################################################
$                   THERMODYNAMIC PARAMETERS: BCC_B2
$###########################################################################
$
 PHASE BCC_B2 %  2 1 1  > 
modeling as solution phase
>> 3 !
    CONSTITUENT BCC_B2  : MG,ZN% : Y,ZR% : !
$PARAMETER G(BCC_B2,MG:MG;0) 273.00 +2*GHSERMG#+9891.48; 6000.00  N !
$PARAMETER G(BCC_B2,ZN:ZN;0) 273.00 +2*GHSERZN#+9891.48; 6000.00  N !
PARAMETER G(BCC_B2,MG:Y;0) 273.00 +GHSERYY#+GHSERMG#-32162.76+8*T; 6000.00  N !
PARAMETER G(BCC_B2,ZN:Y;0) 273.00 +GHSERYY#+GHSERZN#-94000+9.5*T; 6000.00  N !
PARAMETER L(BCC_B2,MG,ZN:Y;0) 273.00 -5000; 6000.00  N !
PARAMETER G(BCC_B2,ZN:ZR;0) 273.00 +GHSERZR#+GHSERZN#-58000+21*T; 6000.00  N 
REF:pov23 !
PARAMETER G(BCC_B2,ZN:Y,ZR;0) 273.00 +10000; 6000.00  N 
REF:pov23 !
$
$###########################################################################
$                   THERMODYNAMIC PARAMETERS: ALPHA_MN
$###########################################################################
$
 PHASE ALPHA_MN  %  2 1   1 > 
BCC_A12 cubic.
>> 1 !
   CONSTITUENT ALPHA_MN  :AL,MG,MN%,SI,ZN : VA :  !
$
$***************************************************************************
$ end-member parameters
$***************************************************************************
PARAMETER G(ALPHA_MN,AL:VA;0) 273.00 +10083.00-4.813*T+GHSERAL#; 6000.00  N
REF:3 !
PARAMETER G(ALPHA_MN,MG:VA;0) 273.00 +4600+GHSERMG#; 6000.00  N
REF:17 !
PARAMETER G(ALPHA_MN,MN:VA;0) 273.00 +GHSERMN#; 6000.00  N
REF:0 !
PARAMETER G(ALPHA_MN,SI:VA;0) 273.00 +50208.0-20.377*T+GHSERSI#; 6000.00  N
REF:3 !
PARAMETER G(ALPHA_MN,ZN:VA;0) 273.00 +3000+GHSERZN#; 6000.00  N
REF:17 !
$
$***************************************************************************
$ binary interaction parameters
$***************************************************************************
PARAMETER L(ALPHA_MN,AL,MN:VA;0) 273.00 -101410+43*T;  6000.00  N
REF:3 !
PARAMETER L(ALPHA_MN,MG,MN:VA;0) 273.00 +70000;  6000.00  N
REF:3 !
PARAMETER L(ALPHA_MN,MN,SI:VA;0) 273.00 -142743.62+22.3961*T; 6000.00  N
REF:3 !
PARAMETER L(ALPHA_MN,MN,SI:VA;1) 273.00 +16440.608-3.53*T; 6000.00  N
REF:3 !
PARAMETER L(ALPHA_MN,MN,ZN:VA;0) 273.00 +5000;  6000.00  N
REF:16 !
$
$###########################################################################
$                   THERMODYNAMIC PARAMETERS: BETA_MN
$###########################################################################
$
 PHASE BETA_MN  %  2 1   1 > 
cubic A13.
>> 2 !
   CONSTITUENT BETA_MN  :AL,MG,MN%,SI,ZN : VA :  !
$
$***************************************************************************
$ end-member parameters
$***************************************************************************
PARAMETER G(BETA_MN,AL:VA;0) 273.00 +10920.44-4.8116*T+GHSERAL#; 6000.00  N
REF:3 !
PARAMETER G(BETA_MN,MG:VA;0) 273.00 +4600+GHSERMG#; 6000.00  N
REF:17 !
PARAMETER G(BETA_MN,MN:VA;0) 273.00 +2314.88+5.936*T-1.4203*T*LN(T)
   +1.51409E-03*T**2+442.0*T**(-1)+GHSERMN#; 1519.00  Y
   +442.65-0.9715*T+2.3107229E+30*T**(-9)+GHSERMN#; 6000.00  N
REF:0 !
PARAMETER G(BETA_MN,SI:VA;0) 273.00 +47279.0-20.377*T+GHSERSI#; 6000.00 N 
REF:3 !
PARAMETER G(BETA_MN,ZN:VA;0) 273.00 +2000+GHSERZN#; 6000.00  N
REF:16 !
$
$***************************************************************************
$ binary interaction parameters
$***************************************************************************
PARAMETER L(BETA_MN,AL,MN:VA;0) 273.00 -119022+52.507*T; 6000.00  N
REF:3 !
PARAMETER L(BETA_MN,AL,MN:VA;1) 273.00 -1763; 6000.00  N
REF:3 !
