Repository: joelweikel/Rutile

# Bundled MatCalc open databases

These are byte-for-byte copies of MatCalc databases by Erwin
Povoden-Karadeniz (TU Wien), with additional authors and literature credited in
the original files. They are included so a repository download can run the
Al, Fe, Mg, Mo, Ni, and Ti family workflows without a separate database download.

| Family | Thermodynamic assessment | Automatically attached mobility |
|---|---|---|
| Al | `al/mc_al_v2037.tdb` (2.037) | `al/mc_al_v2008.ddb` (2.008) |
| Fe | `fe/mc_fe_v2062.tdb` (2.062) | `fe/mc_fe_v2016.ddb` (2.016) |
| Mg | `mg/mc_mg_v202.tdb` (2.02) | `mg/mc_mg_v202.ddb` (2.02) |
| Mo | `mo/mc_mo_v202.tdb` (2.02) | `mo/mc_mo_v204.ddb` (2.04) |

File: data/matcalc/mg/mc_mg_v202.tdb (part 2 of 3)
 
PARAMETER L(BETA_MN,MG,MN:VA;0) 273.00 +70000; 6000.00  N
REF:3 !
PARAMETER L(BETA_MN,MN,SI:VA;0) 273.00 -142343.62+21.89261*T; 6000.00 N 
REF:3 !
PARAMETER L(BETA_MN,MN,SI:VA;1) 273.00 +16440.608-3.53*T; 6000.00  N
REF:3 !
PARAMETER L(BETA_MN,MN,ZN:VA;0) 273.00 -5200; 6000.00  N
REF:16 !
PARAMETER L(BETA_MN,MN,ZN:VA;1) 273.00 -3000; 6000.00  N
REF:16 !
$
$***************************************************************************
$ ternary interaction parameters
$***************************************************************************
$
$#############################################################################
$                   THERMODYNAMIC PARAMETERS: AL5BA4
$#############################################################################
$
 PHASE AL5BA4  %  2 0.5556   0.4444 > 
>> 2 !
   CONSTITUENT AL5BA4  :AL : BA :  !
PARAMETER G(AL5BA4,AL:BA;0)  273.00  -32500+15*T+0.5556*GHSERAL#
 +0.4444*GHSERBA#; 6000.00  N
REF:pov14 !
$
$#############################################################################
$                   THERMODYNAMIC PARAMETERS: AL13BA7
$#############################################################################
$
 PHASE AL13BA7  %  2 0.65   0.35 > 
>> 2 !
   CONSTITUENT AL13BA7  :AL : BA :  !
PARAMETER G(AL13BA7,AL:BA;0)  273.00  -29500+11*T+0.65*GHSERAL#
 +0.35*GHSERBA#; 6000.00  N
REF:pov15 !
$
$###########################################################################
$                   THERMODYNAMIC PARAMETERS: ALMG_BETA
$###########################################################################
$
 PHASE ALMG_BETA  %  2 89   140 > 
Cubic, space group Fd3-m. 
>> 2 !
   CONSTITUENT ALMG_BETA  :MG : AL%,ZN :  !
$
$***************************************************************************
$ end-member parameters
$***************************************************************************
PARAMETER G(ALMG_BETA,MG:AL;0)  273.00  -809136.27+115.01663*T
 +89*GHSERMG#+140*GHSERAL#; 6000.00  N
REF:2 !
PARAMETER G(ALMG_BETA,MG:ZN;0)  273.00  +206100+89*GHSERMG#
 +140*GHSERZN#; 6000.00  N
REF:2 !
$
$***************************************************************************
$ interaction parameters
$***************************************************************************
PARAMETER L(ALMG_BETA,MG:AL,ZN;0)  273.00  -1717500+343.5*T; 6000.00  N
REF:2 !
$
$###########################################################################
$                   THERMODYNAMIC PARAMETERS: ALMG_EPS
$###########################################################################
$
 PHASE ALMG_EPS  %  2 23   30 > 
Trigonal, space group R3-. 
>> 2 !
   CONSTITUENT ALMG_EPS  :MG : AL%,ZN :  !
$
$***************************************************************************
$ end-member parameters
$***************************************************************************
PARAMETER G(ALMG_EPS,MG:AL;0)  273.00  -172080.69-5.8490582*T
 +23*GHSERMG#+30*GHSERAL#; 6000.00  N
REF:2 !
PARAMETER G(ALMG_EPS,MG:ZN;0)  273.00  -318000+63.6*T+23*GHSERMG#
 +30*GHSERZN#; 6000.00  N
REF:2 !
$
$###########################################################################
$                   THERMODYNAMIC PARAMETERS: G_AL12MG17
$###########################################################################
$
 PHASE G_AL12MG17  %  3 5   12   12 >
Gamma equilibrium phase, space group: I43m, prototype: Alpha-Mn.
Main precipitate in AZ Mg-alloys. [REF:e.g. C4,C5,C6,C7]
>> 4 !
   CONSTITUENT G_AL12MG17  :MG : AL,CA,MG%,ZN : AL%,MG,ZN :  !
$
$***************************************************************************
$ end-member parameters
$***************************************************************************
PARAMETER G(G_AL12MG17,MG:AL:AL;0)  273.00  +8360+20.338857*T
 +5*GHSERMG#+24*GHSERAL#; 6000.00  N
REF:2 !
PARAMETER G(G_AL12MG17,MG:CA:AL;0)  273.00  -325000+35*T
 +5*GHSERMG#+12*GHSERCA#+12*GHSERAL#; 6000.00  N
REF:14 !
PARAMETER G(G_AL12MG17,MG:CA:MG;0)  273.00  +50000
 +5*GHSERMG#+12*GHSERCA#+12*GHSERMG#; 6000.00  N
REF:14 !
PARAMETER G(G_AL12MG17,MG:CA:ZN;0)  273.00  +100000
 +5*GHSERMG#+12*GHSERCA#+12*GHSERZN#; 6000.00  N
REF:pov14 !
PARAMETER G(G_AL12MG17,MG:MG:AL;0)  273.00  -104308.83+23.495281*T
 +17*GHSERMG#+12*GHSERAL#; 6000.00  N
REF:2 !
PARAMETER G(G_AL12MG17,MG:ZN:AL;0)  273.00  -87000+58*T+5*GHSERMG#
 +12*GHSERAL#+12*GHSERZN#; 6000.00  N
REF:2 !
PARAMETER G(G_AL12MG17,MG:AL:MG;0)  273.00  +180556-138.069*T
 +17*GHSERMG#+12*GHSERAL#; 6000.00  N
REF:2 !
PARAMETER G(G_AL12MG17,MG:MG:MG;0)  273.00  +139371-87.319*T
 +29*GHSERMG#; 6000.00  N
REF:2 !
PARAMETER G(G_AL12MG17,MG:ZN:MG;0)  273.00  +87000+29*T+17*GHSERMG#
 +12*GHSERZN#; 6000.00  N
REF:2 !
PARAMETER G(G_AL12MG17,MG:AL:ZN;0)  273.00  +14.5*T+5*GHSERMG#
 +12*GHSERAL#+12*GHSERZN#; 6000.00  N
REF:2 !
PARAMETER G(G_AL12MG17,MG:MG:ZN;0)  273.00  -145000+58*T+17*GHSERMG#
 +12*GHSERZN#; 6000.00  N
REF:2 !
PARAMETER G(G_AL12MG17,MG:ZN:ZN;0)  273.00  +290000+5*GHSERMG#
 +24*GHSERZN#; 6000.00  N
REF:2 !
$
$***************************************************************************
$ interaction parameters
$***************************************************************************
PARAMETER L(G_AL12MG17,MG:AL:AL,MG;0)  273.00  +113100-14.5*T; 6000.00  N
REF:2 !
PARAMETER L(G_AL12MG17,MG:CA,MG:AL;0)  273.00  -543434+25*T; 6000.00  N
REF:2 !
PARAMETER L(G_AL12MG17,MG:MG,ZN:AL;0)  273.00  -116000+58*T; 6000.00  N
REF:2 !
PARAMETER L(G_AL12MG17,MG:MG:AL,MG;0)  273.00  +113100-14.5*T; 6000.00  N
REF:2 !
PARAMETER L(G_AL12MG17,MG:ZN:AL,MG;0)  273.00  +113100-14.5*T; 6000.00  N
REF:2 !
PARAMETER L(G_AL12MG17,MG:MG,ZN:MG;0)  273.00  -116000+58*T; 6000.00  N
REF:2 !
PARAMETER L(G_AL12MG17,MG:MG,ZN:ZN;0)  273.00  -116000+58*T; 6000.00  N
REF:2 !
$
$###########################################################################
$                   THERMODYNAMIC PARAMETERS:  ALMGMN_T
$###########################################################################
$
 PHASE ALMGMN_T % 3 0.78261 0.130435 0.08696 > 
Cubic, space group Fd3-m. 
>> 2 !
   CONSTITUENT ALMGMN_T  : AL : MG : MN : !
$
$***************************************************************************
$ end-member parameters
$***************************************************************************
PARAMETER G(ALMGMN_T,AL:MG:MN;0)  273.00  -8652.17
 +0.78261*GHSERAL#+0.130435*GHSERMG#+0.086957*GHSERMN#; 6000.00  N
REF:1 !
$
$###########################################################################
$                   THERMODYNAMIC DATA:  AL4MN  
$###########################################################################
$
 PHASE AL4MN  % 2 4 1 > 
Hexagonal 
>> 1 !
   CONSTITUENT AL4MN   : AL : MN : !
$
$***************************************************************************
$ end-member parameters
$***************************************************************************
PARAMETER G(AL4MN,AL:MN;0)  273.00  -100005+30*T+4*GHSERAL#
 +GHSERMN#; 6000.00  N
REF:3 !
$
$###########################################################################
$                   THERMODYNAMIC DATA:  AL6MN  
$###########################################################################
 PHASE AL6MN  % 2 0.857143 0.142857 > 
Orthorhombic equilibrium phase with 28 atoms per unit cell. 
>> 2 !
   CONSTITUENT AL6MN   : AL : MN : !
$
$***************************************************************************
$ end-member parameters
$***************************************************************************
PARAMETER G(AL6MN,AL:MN;0)  273.00  -17794.9+7.6656*T
 +0.857143*GHSERAL#+0.142857*GHSERMN#; 6000.00  N
REF:3 !
$
$###########################################################################
$                   THERMODYNAMIC PARAMETERS:  AL8MN5_D810
$###########################################################################
$
 PHASE AL8MN5_D810  % 3 12 4 10 > 
First solid phase forming during casting of AZ alloy. [REF:C2] 
Also found as heterogeneous precipitate in AZ61 [REF:C3] 
>> 3 !
   CONSTITUENT AL8MN5_D810  : AL%,SI : MN : AL,MN,ZN : !
$
$***************************************************************************
$ end-member parameters
$***************************************************************************
PARAMETER G(AL8MN5_D810,AL:MN:AL;0)  273.00  -308671+56.6488*T+22*GHSERAL#
   +4*GHSERMN#; 6000.00  N
REF:3 !
PARAMETER G(AL8MN5_D810,AL:MN:MN;0)  273.00  -596866.4+94.61192*T+12*GHSERAL#
 +14*GHSERMN#; 6000.00  N
REF:3 !
PARAMETER G(AL8MN5_D810,AL:MN:ZN;0)  273.00  -250000+12*GHSERAL#
 +4*GHSERMN#+10*GHSERZN#; 6000.00  N
REF:pov14 !
PARAMETER G(AL8MN5_D810,SI:MN:MN;0)  273.00  +14*GHSERMN#
 +12*GHSERSI#; 6000.00  N
REF:3 !
PARAMETER G(AL8MN5_D810,SI:MN:ZN;0)  273.00  +12*GHSERSI#
 +4*GHSERMN#+10*GHSERZN#; 6000.00  N
REF:pov14 !
PARAMETER G(AL8MN5_D810,SI:MN:AL;0)  273.00  +10*GHSERAL#+4*GHSERMN#
 +12*GHSERSI#; 6000.00  N
REF:3 !
$
$***************************************************************************
$ interaction parameters
$***************************************************************************
PARAMETER L(AL8MN5_D810,AL:MN:AL,MN;0)  273.00  -546234+387.348*T; 6000.00  N
REF:3 !
$
$###########################################################################
$                   THERMODYNAMIC PARAMETERS:  AL11MN4
$###########################################################################
$
 PHASE AL11MN4 % 2 11 4 > 
Triclinic. Forms during solidification of AZ alloys. [REF:C6]
>> 3 !
   CONSTITUENT AL11MN4  : AL : MN,ZN : !
$
$***************************************************************************
$ end-member parameters
$***************************************************************************
PARAMETER G(AL11MN4,AL:MN;0)  273.00  -354690+103.03095*T+11*GHSERAL#
   +4*GHSERMN#; 6000.00  N
REF:3 !
PARAMETER G(AL11MN4,AL:ZN;0)  273.00  +11*GHSERAL#+4*GHSERZN#; 6000.00  N
REF:pov14 !
$
$***************************************************************************
$ interaction parameters
$***************************************************************************
PARAMETER G(AL11MN4,AL:MN,ZN;0)  273.00  -40000; 6000.00  N
REF:pov14 !
$
$###########################################################################
$                   THERMODYNAMIC PARAMETERS:  AL12MN
$###########################################################################
$
 PHASE AL12MN  % 2 1 0.08333 >
Body-centered cubic.
 >> 2 !
   CONSTITUENT AL12MN  : AL : MN : !
$
$***************************************************************************
$ end-member parameters
$***************************************************************************
PARAMETER G(AL12MN,AL:MN;0)  273.00  -8491.5+2.8305*T+GHSERAL#
 +0.08333*GHSERMN#; 6000.00  N
REF:1 !
$
$###########################################################################
$                   THERMODYNAMIC PARAMETERS: AL3X8
$###########################################################################
$
 PHASE AL3X8  %  2 3   8 > 
>> 1 !
   CONSTITUENT AL3X8  :AL : CA,MG,SR :  !
$
$***************************************************************************
$ end-member parameters
$***************************************************************************
PARAMETER G(AL3X8,AL:CA;0)  273.00  -194475+44.784*T+8*GHSERCA#
 +3*GHSERAL#; 6000.00  N
REF:2 !
PARAMETER G(AL3X8,AL:MG;0)  273.00  +55000+8*GHSERMG#
 +3*GHSERAL#; 6000.00  N
REF:14 !
PARAMETER G(AL3X8,AL:SR;0)  273.00  -106783.29-23.649504*T+3*GHSERAL#
 +8*GHSERSR#; 6000.00  N
REF:2 !
PARAMETER L(AL3X8,AL:CA,MG;0)  273.00  -275000+55*T; 6000.00  N
REF:14 !
$
$###########################################################################
$                   THERMODYNAMIC PARAMETERS: AL4X
$###########################################################################
$
 PHASE AL4X  %  2 4   1 > 
>> 1 !   
   CONSTITUENT AL4X  :AL,MG : BA,CA,SR :  !
$
$***************************************************************************
$ end-member parameters
$***************************************************************************
PARAMETER G(AL4X,AL:BA;0)  273.00  -110000+32*T+4*GHSERAL#
 +GHSERBA#; 6000.00  N
REF:pov15 !
PARAMETER G(AL4X,AL:CA;0)  273.00  -100170+20.197*T+4*GHSERAL#
 +GHSERCA#; 6000.00  N
REF:2 !
PARAMETER G(AL4X,AL:SR;0)  273.00  -133430.53+34.227586*T+4*GHSERAL#
 +GHSERSR#; 6000.00  N
REF:2 !
PARAMETER G(AL4X,MG:CA;0)  273.00  -30000+4*GHSERMG#
 +GHSERCA#; 6000.00  N
REF:14 !
PARAMETER G(AL4X,MG:SR;0)  273.00  +4*GHSERMG#
 +GHSERSR#+50000; 6000.00  N
REF:pov14 !
$
$###########################################################################
$                   THERMODYNAMIC PARAMETERS: AL14CA13
$###########################################################################
$
 PHASE AL14CA13  %  2 14   13 > 
>> 1 !
   CONSTITUENT AL14CA13  :AL : CA :  !
$
$***************************************************************************
$ end-member parameters
$***************************************************************************
PARAMETER G(AL14CA13,AL:CA;0)  273.00  -725000+137.5*T+14*GHSERAL#
 +13*GHSERCA#; 6000.00  N
REF:pov14 !
$
$###########################################################################
$                   THERMODYNAMIC PARAMETERS: AL2SR
$###########################################################################
$
 PHASE AL2SR  %  2 2   1 > 
>> 1 !
   CONSTITUENT AL2SR  :AL : SR :  !
$
$***************************************************************************
$ end-member parameters
$***************************************************************************
PARAMETER G(AL2SR,AL:SR;0)  273.00  -83468.037+18.320025*T
 +2*GHSERAL#+GHSERSR#; 6000.00  N
REF:2 !
$
$###########################################################################
$                   THERMODYNAMIC PARAMETERS: AL7SR8
$###########################################################################
$
 PHASE AL7SR8  %  2 7   8 > 
>> 1 !
   CONSTITUENT AL7SR8  :AL : SR :  !
$
$***************************************************************************
$ end-member parameters
$***************************************************************************
PARAMETER G(AL7SR8,AL:SR;0)  273.00  -312195.78+47.25709*T
 +7*GHSERAL#+8*GHSERSR#; 6000.00  N
REF:2 !
$
$###########################################################################
$                   THERMODYNAMIC PARAMETERS: C2M5Z13
$###########################################################################
$
PHASE C2M5Z13  %  3 2 5 13 > 
>> 1 !
CONSTITUENT C2M5Z13  :CA : MG : ZN :  !
PARAMETER G(C2M5Z13,CA:MG:ZN;0)  273.00  -300000+15*T+2*GHSERCA#
 +13*GHSERZN#+5*GHSERMG#;  6.00000E+03  N
REF:12 !
$
$###########################################################################
$                   THERMODYNAMIC PARAMETERS: C2M6Z3
$###########################################################################
$
PHASE C2M6Z3  %  3 2 6 3 > ternary intermetallic Ca2Mg6Zn3 precipitate, 
stoichiometric variant of IM1 phase.
>> 2 !
CONSTITUENT C2M6Z3  :CA : MG : ZN :  !
PARAMETER G(C2M6Z3,CA:MG:ZN;0)  273.00  -139077-0.8081*T+2*GHSERCA#
 +3*GHSERZN#+6*GHSERMG#;  6000.00  N
REF:12 !
$
$###########################################################################
$                   THERMODYNAMIC PARAMETERS: CAZN
$###########################################################################
$
 PHASE CAZN  %  2 0.5   0.5 > 
>> 1 !
   CONSTITUENT CAZN  :CA : ZN :  !
$
$***************************************************************************
$ end-member parameters
$***************************************************************************
PARAMETER G(CAZN,CA:ZN;0)  273.00  -17842.54+0.53*T
 +0.5*GHSERCA#+0.5*GHSERZN#; 6000.00  N
REF:pov14 !
$
$###########################################################################
$                   THERMODYNAMIC PARAMETERS: CAZN2
$###########################################################################
$
 PHASE CAZN2  %  2 0.33333   0.66667 > 
>> 1 !
   CONSTITUENT CAZN2  :CA,SR : ZN :  !
$
$***************************************************************************
$ end-member parameters
$***************************************************************************
PARAMETER G(CAZN2,CA:ZN;0)  273.00  -22728+1.48*T
 +0.33333*GHSERCA#+0.66667*GHSERZN#; 6000.00  N
REF:pov14 !
PARAMETER G(CAZN2,SR:ZN;0)  273.00  -22852.67+6.214*T
 +0.33333*GHSERSR#+0.66667*GHSERZN#; 6000.00  N
REF:2 !
$
$###########################################################################
$                   THERMODYNAMIC PARAMETERS: CAZN3
$###########################################################################
$
 PHASE CAZN3  %  2 0.25   0.75 > 
>> 1 !
   CONSTITUENT CAZN3  :CA : ZN :  !
$
$***************************************************************************
$ end-member parameters
$***************************************************************************
PARAMETER G(CAZN3,CA:ZN;0)  273.00  -21418.76+2.66*T+0.25*GHSERCA#
 +0.75*GHSERZN#; 6000.00  N
REF:pov14 !
$
$###########################################################################
$                   THERMODYNAMIC PARAMETERS: CAZN5
$###########################################################################
$
 PHASE CAZN5  %  2 0.1666667   0.8333333 > 
>> 1 !   
   CONSTITUENT CAZN5  :CA,SR : ZN :  !
$
$***************************************************************************
$ end-member parameters
$***************************************************************************
PARAMETER G(CAZN5,CA:ZN;0)  273.00  -19997.5+3.84*T
  +0.1666667*GHSERCA#+0.8333333*GHSERZN#; 6000.00  N
REF:pov14 !
PARAMETER G(CAZN5,SR:ZN;0)  273.00  -20330.83+5.229*T
 +0.1666667*GHSERSR#+0.8333333*GHSERZN#; 6000.00  N
REF:2 !
$
$###########################################################################
$                   THERMODYNAMIC PARAMETERS: CAZN11
$###########################################################################
$
 PHASE CAZN11  %  2 0.083333   0.916667 > 
>> 1 !
   CONSTITUENT CAZN11  :CA : MG,ZN :  !
$
$***************************************************************************
$ end-member parameters
$***************************************************************************
PARAMETER G(CAZN11,CA:ZN;0)  273.00  -14939.82+3.79*T+0.083333*GHSERCA#
 +0.916667*GHSERZN#; 6000.00  N
REF:13 !
PARAMETER G(CAZN11,CA:MG;0)  273.00  -978.08+13.26*T+0.083333*GBCCCA#
 +0.916667*GHSERMG#; 6000.00  N
REF:13 !
$
$***************************************************************************
$ interaction parameters
$***************************************************************************
PARAMETER L(CAZN11,CA:MG,ZN;0)  273.00  -20000; 6000.00  N
REF:pov14 !
$
$###########################################################################
$                   THERMODYNAMIC PARAMETERS: CAZN13
$###########################################################################
$
 PHASE CAZN13  %  2 0.071429   0.928571 > 
>> 1 !
   CONSTITUENT CAZN13  :CA,SR : MG,ZN :  !
$
$***************************************************************************
$ end-member parameters
$***************************************************************************
PARAMETER G(CAZN13,CA:ZN;0)  273.00  -14046.29+4.14*T+0.071429*GBCCCA#
 +0.928571*GHSERZN#; 6000.00  N
REF:13 !
PARAMETER G(CAZN13,CA:MG;0)  273.00  +9988.52+7.18*T+0.071429*GBCCCA#
 +0.928571*GHSERMG#; 6000.00  N
REF:13 !
PARAMETER G(CAZN13,SR:MG;0)  273.00  +0.071429*GHSERSR#
 +0.928571*GHSERMG#; 6000.00  N
REF:2 !
PARAMETER G(CAZN13,SR:ZN;0)  273.00  -19005+6.6984*T+0.071429*GHSERSR#
 +0.928571*GHSERZN#; 6000.00  N
REF:2 !
$
$***************************************************************************
$ interaction parameters
$***************************************************************************
PARAMETER L(CAZN13,CA:MG,ZN;0)  273.00  -36000+2.25*T; 6000.00  N
REF:pov14 !
PARAMETER L(CAZN13,CA:MG,ZN;1)  273.00  -3737.32; 6000.00  N
REF:13 !
$
$###########################################################################
$                   THERMODYNAMIC PARAMETERS: CA3ZN
$###########################################################################
$
 PHASE CA3ZN  %  2 3   1 > 
>> 1 !
   CONSTITUENT CA3ZN  :CA : ZN :  !
$
$***************************************************************************
$ end-member parameters
$***************************************************************************
PARAMETER G(CA3ZN,CA:ZN;0)  273.00  -38500+1.75*T+3*GHSERCA#
 +GHSERZN#; 6000.00  N
REF:pov14 !
$
$###########################################################################
$                   THERMODYNAMIC PARAMETERS: CA5ZN3
$###########################################################################
$
 PHASE CA5ZN3  %  2 0.625   0.375 > 
>> 1 !
   CONSTITUENT CA5ZN3  :CA : ZN :  !
$
$***************************************************************************
$ end-member parameters
$***************************************************************************
PARAMETER G(CA5ZN3,CA:ZN;0)  273.00  -14486.92+0.88*T+0.625*GHSERCA#
 +0.375*GHSERZN#; 6000.00  N
REF:pov14 !
$
$###########################################################################
$                   THERMODYNAMIC PARAMETERS: IM1
$###########################################################################
$
 PHASE IM1  %  3 0.181818 0.272727 0.545455 > 
>> 2 !
   CONSTITUENT IM1 :CA : MG,ZN% : MG%,ZN :  !
$
$***************************************************************************
$ end-member parameters
$***************************************************************************
PARAMETER G(IM1,CA:ZN:MG;0)  273.00  -22000+22*T+0.181818*GBCCCA#
 +0.272727*GHSERZN#+0.545455*GHSERMG#; 6000.00  N
REF:pov15 !
PARAMETER G(IM1,CA:ZN:ZN;0)  273.00  -3500+1*T+0.181818*GBCCCA#
 +0.272727*GHSERZN#+0.545455*GHSERZN#; 6000.00  N
REF:pov14 !
PARAMETER G(IM1,CA:MG:MG;0)  273.00  -3500+1*T+0.181818*GBCCCA#
 +0.272727*GHSERMG#+0.545455*GHSERMG#; 6000.00  N
REF:pov14 !
PARAMETER G(IM1,CA:MG:ZN;0)  273.00  -25000+14.5*T+0.181818*GBCCCA#
 +0.272727*GHSERMG#+0.545455*GHSERZN#; 6000.00  N
REF:pov15 !
$
$***************************************************************************
$ interaction parameters
$***************************************************************************
PARAMETER L(IM1,CA:ZN,MG:ZN;0)  273.00  -40000+10*T; 6000.00  N
REF:pov15 !
PARAMETER L(IM1,CA:ZN,MG:ZN;1)  273.00  +1e-8; 6000.00  N
REF:pov14 !
PARAMETER L(IM1,CA:ZN:MG,ZN;0)  273.00  -5000; 6000.00  N
REF:pov14 !
PARAMETER L(IM1,CA:ZN:MG,ZN;1)  273.00  -5000; 6000.00  N
REF:pov14 !
$
$###########################################################################
$                   THERMODYNAMIC PARAMETERS: IM2
$###########################################################################
$
 PHASE IM2  %  3 0.14 0.16 0.7 > 
>> 1 !
   CONSTITUENT IM2  :CA : MG : ZN :  !
$
$***************************************************************************
$ end-member parameters
$***************************************************************************
PARAMETER G(IM2,CA:MG:ZN;0)  273.00  -23000+7.5*T+0.14*GBCCCA#
 +0.16*GHSERMG#+0.7*GHSERZN#; 6000.00  N
REF:pov14 !
$
$###########################################################################
$                   THERMODYNAMIC PARAMETERS: IM3
$###########################################################################
$
 PHASE IM3  %  3 0.065217 0.282609 0.652174 > 
>> 2 !
   CONSTITUENT IM3 :CA : CA,MG% : MG,ZN% :  !
$
$***************************************************************************
$ end-member parameters
$***************************************************************************
PARAMETER G(IM3,CA:CA:MG;0)  273.00  +4549.78+0.065217*GBCCCA#
 +0.282609*GBCCCA#+0.652174*GHSERMG#; 6000.00  N
REF:13 !
PARAMETER G(IM3,CA:CA:ZN;0)  273.00  +3184.85+0.065217*GBCCCA#
 +0.282609*GBCCCA#+0.652174*GHSERZN#; 6000.00  N
REF:13 !
PARAMETER G(IM3,CA:MG:MG;0)  273.00  +5459.74+0.065217*GBCCCA#
 +0.282609*GHSERMG#+0.652174*GHSERMG#; 6000.00  N
REF:13 !
PARAMETER G(IM3,CA:MG:ZN;0)  273.00  -27000+22*T+0.065217*GBCCCA#
 +0.282609*GHSERMG#+0.652174*GHSERZN#; 6000.00  N
REF:pov14 !
$
$***************************************************************************
$ interaction parameters
$***************************************************************************
PARAMETER L(IM3,CA:CA,MG:ZN;0)  273.00  -39000; 6000.00  N
REF:pov14 !
PARAMETER L(IM3,CA:MG:MG,ZN;0)  273.00  -2700; 6000.00  N
REF:pov14 !
$
$###########################################################################
$                   THERMODYNAMIC PARAMETERS: IM4
$###########################################################################
$
 PHASE IM4  %  3 0.02 0.55 0.43 > 
>> 1 !
   CONSTITUENT IM4  :CA : MG : ZN :  !
$
$***************************************************************************
$ end-member parameters
$***************************************************************************
PARAMETER G(IM4,CA:MG:ZN;0)  273.00  -11250+4.5*T+0.02*GBCCCA#
 +0.55*GHSERMG#+0.43*GHSERZN#; 6000.00  N
REF:pov14 !
$
$###########################################################################
$                   THERMODYNAMIC PARAMETERS: LAV_C14
$###########################################################################
$
 PHASE LAV_C14  %  2 .66667   .33333 > 
Hexagonal close-packed. 
>> 3 !
   CONSTITUENT LAV_C14  :AL,CA,MG%,SR,ZN : AL,CA%,MG,SR,ZN% :  !
$
$***************************************************************************
$ end-member parameters
$***************************************************************************
PARAMETER G(LAV_C14,AL:AL;0)  273.00  +5000+GHSERAL#; 6000.00  N
REF:2 !
PARAMETER G(LAV_C14,CA:AL;0)  273.00  +15000
 +0.33333*GHSERAL#+0.66667*GHSERCA#; 6000.00  N
REF:pov14 !
PARAMETER G(LAV_C14,MG:AL;0)  273.00  +5776.333-5.6*T
 +0.33333*GHSERAL#+0.66667*GHSERMG#; 6000.00  N
REF:2 !
PARAMETER G(LAV_C14,SR:AL;0)  273.00  +15000
 +0.33333*GHSERAL#+0.66667*GHSERSR#; 6000.00  N
REF:pov14 !
PARAMETER G(LAV_C14,ZN:AL;0)  273.00  +5000+0.66667*GHSERZN#
 +0.33333*GHSERAL#; 6000.00  N
REF:2 !
PARAMETER G(LAV_C14,AL:CA;0)  273.00  +0.66667*GHSERAL#
 +0.3333*GHSERCA#-24700+3*T; 6000.00  N
REF:14 !
PARAMETER G(LAV_C14,CA:CA;0)  273.00  +GBCCCA#+42078.60; 6000.00  N
REF:13 !
PARAMETER G(LAV_C14,MG:CA;0)  273.00  +0.66667*GHSERMG#
 +0.3333*GBCCCA#-13750+4.85*T; 6000.00  N
REF:pov14 !
PARAMETER G(LAV_C14,SR:CA;0)  273.00  +0.66667*GHSERSR#
 +0.3333*GBCCCA#+15000; 6000.00  N
REF:pov14 !
PARAMETER G(LAV_C14,ZN:CA;0)  273.00  -15325.61
 +0.33333*GBCCCA#+0.66667*GHSERZN#; 6000.00  N
REF:13 !
PARAMETER G(LAV_C14,AL:MG;0)  273.00  +4223.7+5.6*T
 +0.33333*GHSERMG#+0.66667*GHSERAL#; 6000.00  N
REF:2 !
PARAMETER G(LAV_C14,CA:MG;0)  273.00  +0.33333*GHSERMG#
 +0.66667*GBCCCA#+5573.30; 6000.00  N
REF:13 !
PARAMETER G(LAV_C14,MG:MG;0)  273.00  +3884.6+GHSERMG#; 6000.00  N
REF:13 !
PARAMETER G(LAV_C14,SR:MG;0)  273.00  +10000+0.66667*GHSERSR#
 +0.33333*GHSERMG#+7330.596+0.378293833*T;  3.00000E+03  N
REF:2 !
PARAMETER G(LAV_C14,ZN:MG;0)  273.00  -11000+1.5*T
 +0.33333*GHSERMG#+0.66667*GHSERZN#; 6000.00  N
REF:pov14 !
PARAMETER G(LAV_C14,AL:SR;0)  273.00  +0.66667*GHSERAL#
 +0.33333*GHSERSR#+15000; 6000.00  N
REF:pov14 !
PARAMETER G(LAV_C14,CA:SR;0)  273.00  +0.66667*GHSERCA#
 +0.33333*GHSERSR#+15000; 6000.00  N
REF:pov14 !
PARAMETER G(LAV_C14,MG:SR;0)  273.00  +0.66667*GHSERMG#
 +0.33333*GHSERSR#-7330.596-0.378293833*T; 6000.00  N
REF:2 !
PARAMETER G(LAV_C14,SR:SR;0)  273.00  +5000+GHSERSR#; 6000.00  N
REF:2 !
PARAMETER G(LAV_C14,ZN:SR;0)  273.00  +0.66667*GHSERZN#
 +0.33333*GHSERSR#+15000; 6000.00  N
REF:pov14 !
PARAMETER G(LAV_C14,AL:ZN;0)  273.00  +5000+0.66667*GHSERAL#
 +0.33333*GHSERZN#; 6000.00  N
REF:2 !
PARAMETER G(LAV_C14,CA:ZN;0)  273.00  +19533.73+0.33333*GHSERZN#
 +0.66667*GBCCCA#; 6000.00  N
REF:13 !
PARAMETER G(LAV_C14,MG:ZN;0)  273.00  +21789.88
 +0.33333*GHSERZN#+0.66667*GHSERMG#; 6000.00  N
REF:13 !
PARAMETER G(LAV_C14,SR:ZN;0)  273.00  +15000
 +0.33333*GHSERZN#+0.66667*GHSERSR#; 6000.00  N
REF:pov14 !
PARAMETER G(LAV_C14,ZN:ZN;0)  273.00  +7507.30+GHSERZN#; 6000.00  N
REF:13 !
$
$***************************************************************************
$ interaction parameters
$***************************************************************************
PARAMETER L(LAV_C14,AL:AL,MG;0)  273.00  +2666.7; 6000.00  N
REF:2 !
PARAMETER L(LAV_C14,AL:AL,ZN;0)  273.00  -2500-6*T; 6000.00  N
REF:2 !
PARAMETER L(LAV_C14,AL,MG:AL;0)  273.00  +5000; 6000.00  N
REF:2 !
PARAMETER L(LAV_C14,AL,MG:MG;0)  273.00  +5000; 6000.00  N
REF:2 !
PARAMETER L(LAV_C14,AL,MG:CA;0)  273.00  -2000; 6000.00  N
REF:pov14 !
PARAMETER L(LAV_C14,AL:MG,ZN;0)  273.00  +2666.7; 6000.00  N
REF:2 !
PARAMETER L(LAV_C14,AL,MG:ZN;0)  273.00  +2666.7; 6000.00  N
REF:2 !
PARAMETER L(LAV_C14,AL,ZN:MG;0)  273.00  -2500-6*T; 6000.00  N
REF:2 !
PARAMETER L(LAV_C14,CA:CA,MG;0)  273.00  +14006; 6000.00  N
REF:13 !
PARAMETER G(LAV_C14,CA:CA,ZN;0)  273.00  +1e-8; 6000.00  N
REF:13 !
PARAMETER L(LAV_C14,CA:MG,ZN;0)  273.00  +1e-8; 6000.00  N
REF:13 !
PARAMETER L(LAV_C14,CA,MG:CA;0)  273.00  +14006; 6000.00  N
REF:13 !
PARAMETER L(LAV_C14,CA,MG:MG;0)  273.00  +14006; 6000.00  N
REF:13 !
PARAMETER L(LAV_C14,CA,MG:ZN;0)  273.00  +1e-8; 6000.00  N
REF:13 !
PARAMETER L(LAV_C14,CA,ZN:CA;0)  273.00  +1e-8; 6000.00  N
REF:13 !
PARAMETER L(LAV_C14,CA,ZN:MG;0)  273.00  +1e-8; 6000.00  N
REF:13 !
PARAMETER L(LAV_C14,CA,ZN:ZN;0)  273.00  +1e-8; 6000.00  N
REF:13 !
PARAMETER L(LAV_C14,MG:AL,MG;0)  273.00  +2666.7; 6000.00  N
REF:2 !
PARAMETER L(LAV_C14,MG:CA,MG;0)  273.00  +14006; 6000.00  N
REF:13 !
PARAMETER L(LAV_C14,MG:CA,ZN;0)  273.00  -32000; 6000.00  N
REF:pov14 !
PARAMETER L(LAV_C14,MG:CA,ZN;1)  273.00  +1e-8; 6000.00  N
REF:pov14 !
PARAMETER L(LAV_C14,MG:CA,ZN;2)  273.00  +1e-8; 6000.00  N
REF:pov14 !
PARAMETER L(LAV_C14,MG:MG,SR;0)  273.00  +13333.3; 6000.00  N
REF:2 !
PARAMETER L(LAV_C14,MG:MG,ZN;0)  273.00  1.4; 6000.00  N
REF:13 !
PARAMETER L(LAV_C14,MG,SR:MG;0)  273.00  +1e-8; 6000.00  N
REF:2 !
PARAMETER L(LAV_C14,MG,SR:SR;0)  273.00  +30000; 6000.00  N
REF:2 !
PARAMETER L(LAV_C14,MG,ZN:AL;0)  273.00  +11666.7; 6000.00  N
REF:2 ! 
PARAMETER L(LAV_C14,MG,ZN:CA;0)  273.00  +1e-8; 6000.00  N
REF:13 !
PARAMETER L(LAV_C14,MG,ZN:MG;0)  273.00  +11288; 6000.00  N
REF:13 !
PARAMETER L(LAV_C14,MG,ZN:ZN;0)  273.00  +11288; 6000.00  N
REF:13 !
PARAMETER L(LAV_C14,SR:MG,SR;0)  273.00  +1e-8; 6000.00  N
REF:2 !
PARAMETER L(LAV_C14,ZN:AL,MG;0)  273.00  +5000; 6000.00  N
REF:2 !
PARAMETER L(LAV_C14,ZN:AL,ZN;0)  273.00  -2500-6*T; 6000.00  N
REF:2 !
PARAMETER L(LAV_C14,ZN:CA,MG;0)  273.00  +1e-8; 6000.00  N
REF:13 !
PARAMETER L(LAV_C14,ZN:MG,ZN;0)  273.00  1.4; 6000.00  N
REF:13 !
$
$###########################################################################
$                   THERMODYNAMIC PARAMETERS: LAV_C15
$###########################################################################
$
 PHASE LAV_C15  %  2 .66667   .33333 > 
Cubic, space group Fd3-m. 
>> 3 !
   CONSTITUENT LAV_C15  :AL%,CA,MG,SI,ZN : AL,CA,MG%,SI,ZN :  !
$
$***************************************************************************
$ end-member parameters
$***************************************************************************
PARAMETER G(LAV_C15,AL:AL;0)  273.00  +15391+6.528*T+GHSERAL#; 6000.00  N
REF:2 !
PARAMETER G(LAV_C15,CA:AL;0)  273.00  +46508+6.528*T
 +0.66667*GHSERCA#+0.33333*GHSERAL#; 6000.00  N
REF:2 !
PARAMETER G(LAV_C15,MG:AL;0)  273.00  +34990.32-5.48816*T
 +0.66667*GHSERMG#+0.33333*GHSERAL#; 6000.00  N
REF:2 !
PARAMETER G(LAV_C15,SI:AL;0)  273.00  +15000
 +0.66667*GHSERSI#+0.33333*GHSERAL#; 6000.00  N
REF:pov14 !
PARAMETER G(LAV_C15,ZN:AL;0)  273.00  +15000
 +0.66667*GHSERZN#+0.33333*GHSERAL#; 6000.00  N
REF:pov14 !
PARAMETER G(LAV_C15,AL:CA;0)  273.00  -32047.667+6.528*T
 +0.66667*GHSERAL#+0.33333*GHSERCA#; 6000.00  N
REF:2 !
PARAMETER G(LAV_C15,CA:CA;0)  273.00  +8201+6.528*T+GHSERCA#; 6000.00  N
REF:2 !
PARAMETER G(LAV_C15,MG:CA;0)  273.00  -4820
 +0.66667*GHSERMG#+0.33333*GHSERCA#; 6000.00  N
REF:14 !
PARAMETER G(LAV_C15,SI:CA;0)  273.00  +15000
 +0.66667*GHSERSI#+0.33333*GHSERCA#; 6000.00  N
REF:pov14 !
PARAMETER G(LAV_C15,ZN:CA;0)  273.00  +15000
 +0.66667*GHSERZN#+0.33333*GHSERCA#; 6000.00  N
REF:pov14 !
PARAMETER G(LAV_C15,AL:MG;0)  273.00  +10000+1.333*T
 +0.66667*GHSERAL#+0.33333*GHSERMG#; 6000.00  N
REF:2 !
PARAMETER G(LAV_C15,CA:MG;0)  273.00  +15000
 +0.66667*GHSERCA#+0.33333*GHSERMG; 6000.00  N
REF:pov14 !
PARAMETER G(LAV_C15,MG:MG;0)  273.00  +5000+GHSERMG#; 6000.00  N
REF:2 !
PARAMETER G(LAV_C15,SI:MG;0)  273.00  +13679.67+2.08333*T
 +0.66667*GHSERSI#+0.33333*GHSERMG#; 6000.00  N 
REF:3 !
PARAMETER G(LAV_C15,ZN:MG;0)  273.00  -8451.817+2.9463*T
 +0.66667*GHSERZN#+0.33333*GHSERMG#; 6000.00  N
REF:2 !
PARAMETER G(LAV_C15,AL:SI;0)  273.00  +15000+0.66667*GHSERAL#
 +0.33333*GHSERSI#; 6000.00  N 
REF:pov14 !
PARAMETER G(LAV_C15,CA:SI;0)  273.00  +15000+0.66667*GHSERCA#
 +0.33333*GHSERSI#; 6000.00  N 
REF:pov14 !
PARAMETER G(LAV_C15,MG:SI;0)  273.00  +34990.32-5.48816*T
 +0.66667*GHSERMG#+0.33333*GHSERSI#; 6000.00  N 
REF:3 !
PARAMETER G(LAV_C15,SI:SI;0)  273.00  +5000.0+GHSERSI#; 6000.00  N 
REF:3 !
PARAMETER G(LAV_C15,ZN:SI;0)  273.00  +15000+0.66667*GHSERZN#
 +0.33333*GHSERSI#; 6000.00  N 
REF:pov14 !
PARAMETER G(LAV_C15,AL:ZN;0)  273.00  +15000
 +0.66667*GHSERAL#+0.33333*GHSERZN#; 6000.00  N
REF:pov14 !
PARAMETER G(LAV_C15,CA:ZN;0)  273.00  +15000
 +0.66667*GHSERCA#+0.33333*GHSERZN#; 6000.00  N
REF:2 !
PARAMETER G(LAV_C15,MG:ZN;0)  273.00  +18454.763-2.9463*T
 +0.66667*GHSERMG#+0.33333*GHSERZN#; 6000.00  N
REF:2 !
PARAMETER G(LAV_C15,SI:ZN;0)  273.00  +15000
 +0.66667*GHSERSI#+0.33333*GHSERZN#; 6000.00  N
REF:pov14 !
PARAMETER G(LAV_C15,ZN:ZN;0)  273.00  +5000+GHSERZN#; 6000.00  N
REF:2 !
$
$***************************************************************************
$ interaction parameters
$***************************************************************************
PARAMETER L(LAV_C15,AL:AL,MG;0)  273.00  +2666.7; 6000.00  N
REF:2 !
PARAMETER L(LAV_C15,AL,MG:AL;0)  273.00  +5000; 6000.00  N
REF:2 !
PARAMETER L(LAV_C15,AL,MG:MG;0)  273.00  +5000; 6000.00  N
REF:2 ! 
PARAMETER L(LAV_C15,MG:AL,MG;0)  273.00  +2666.7; 6000.00  N
REF:2 !
PARAMETER L(LAV_C15,MG:MG,SI;0)  273.00  +2666.667; 6000.00  N 
REF:3 !
PARAMETER L(LAV_C15,MG:MG,ZN;0)  273.00  +2666.7; 6000.00  N
REF:2 !
PARAMETER L(LAV_C15,MG,SI:MG;0)  273.00  +5000; 6000.00  N 
REF:3 !
PARAMETER L(LAV_C15,MG,ZN:MG;0)  273.00  +11666.7; 6000.00  N
REF:2 !
PARAMETER L(LAV_C15,MG,ZN:ZN;0)  273.00  +11666.7; 6000.00  N
REF:2 !
PARAMETER L(LAV_C15,SI:SI,MG;0)  273.00  +2666.667; 6000.00  N 
REF:3 !
PARAMETER L(LAV_C15,SI,MG:SI;0)  273.00  +5000; 6000.00  N 
REF:3 !
PARAMETER L(LAV_C15,ZN:MG,ZN;0)  273.00  +2666.7; 6000.00  N
REF:2 !
$
$###########################################################################
$                   THERMODYNAMIC PARAMETERS: LAV_C36
$###########################################################################
$
 PHASE LAV_C36  %  3 .48   .187  0.333 > 
Hexagonal close-packed. 
>> 3 !
   CONSTITUENT LAV_C36  :AL,ZN : AL,MG%,ZN : CA%,MG :  !
PARAMETER G(LAV_C36,AL:MG:CA;0)  273.00  -23500+0.48*GHSERAL#
 +0.187*GHSERMG#+0.333*GHSERCA#; 6000.00  N
REF:pov14 !
PARAMETER G(LAV_C36,AL:MG:MG;0)  273.00  -400+0.5*T
 +0.48*GHSERAL#+0.187*GHSERMG#+0.333*GHSERMG#; 6000.00  N
REF:14 !
PARAMETER G(LAV_C36,AL:AL:MG;0)  273.00  +2350+2*T
 +0.48*GHSERAL#+0.187*GHSERAL#+0.333*GHSERMG#; 6000.00  N
REF:14 !
PARAMETER G(LAV_C36,AL:AL:CA;0)  273.00  -27900+5*T
 +0.48*GHSERAL#+0.187*GHSERAL#+0.333*GHSERCA#; 6000.00  N
REF:14 !
PARAMETER G(LAV_C36,AL:ZN:CA;0)  273.00  +15000+0.48*GHSERAL#
 +0.187*GHSERZN#+0.333*GHSERCA#; 6000.00  N
REF:pov14 !
PARAMETER G(LAV_C36,AL:ZN:MG;0)  273.00  +0.48*GHSERAL#
 +0.187*GHSERZN#+0.333*GHSERMG#; 6000.00  N
REF:pov14 !
PARAMETER G(LAV_C36,ZN:AL:CA;0)  273.00  +15000
 +0.48*GHSERZN#+0.187*GHSERAL#+0.333*GHSERCA#; 6000.00  N
REF:pov14 !
PARAMETER G(LAV_C36,ZN:AL:MG;0)  273.00  +0.48*GHSERZN#
 +0.187*GHSERAL#+0.333*GHSERMG#; 6000.00  N
REF:pov14 !
PARAMETER G(LAV_C36,ZN:MG:CA;0)  273.00  +15000
 +0.48*GHSERZN#+0.187*GHSERMG#+0.333*GHSERCA#; 6000.00  N
REF:pov14 !
PARAMETER G(LAV_C36,ZN:MG:MG;0)  273.00  -5000
 +0.48*GHSERZN#+0.187*GHSERMG#+0.333*GHSERMG#; 6000.00  N
REF:pov14 !
PARAMETER G(LAV_C36,ZN:ZN:CA;0)  273.00  +15000
 +0.48*GHSERZN#+0.187*GHSERZN#+0.333*GHSERCA#; 6000.00  N
REF:pov14 !
PARAMETER G(LAV_C36,ZN:ZN:MG;0)  273.00  -11118.483+2.9463*T
 +0.48*GHSERZN#+0.187*GHSERZN#+0.333*GHSERMG#; 6000.00  N
REF:pov14 !
PARAMETER L(LAV_C36,AL:AL:CA,MG;0)  273.00  -4700; 6000.00  N
REF:14 !
PARAMETER L(LAV_C36,AL:MG:CA,MG;0)  273.00  -4700; 6000.00  N
REF:14 !
PARAMETER L(LAV_C36,AL:AL,MG:CA;0)  273.00  -1000; 6000.00  N
REF:14 !
PARAMETER L(LAV_C36,AL:AL,MG:MG;0)  273.00  -4550; 6000.00  N
REF:14 !
$
$#############################################################################
$                   THERMODYNAMIC PARAMETERS: M21A3B2
$#############################################################################
$
 PHASE M21A3B2  %  3 21   3 2 > 
>> 1 !
   CONSTITUENT M21A3B2  :CA,MG% : AL : BA :  !
$
$******************************************************************************
$ end-member parameters
$******************************************************************************
PARAMETER G(M21A3B2,CA:AL:BA;0)  273.00  +21*GHSERCA#+3*GHSERAL#
 +2*GHSERBA#-190000; 6000.00  N
REF:pov14 !
PARAMETER G(M21A3B2,MG:AL:BA;0)  273.00  +21*GHSERMG#+3*GHSERAL#
 +2*GHSERBA#-190000; 6000.00  N
REF:pov14 !
$
$******************************************************************************
$ interaction parameters
$******************************************************************************
PARAMETER L(M21A3B2,CA,MG:AL:BA;0)  273.00  -200000; 6000.00  N
REF:pov14 !
$
$#############################################################################
$                   THERMODYNAMIC DATA:  MG2BA
$#############################################################################
$
 PHASE MG2BA % 2 0.667 0.333 > 
>> 2 !
   CONSTITUENT MG2BA  :MG : BA : !
$
$******************************************************************************
$ end-member parameters
$******************************************************************************
PARAMETER G(MG2BA,MG:BA;0)  273.00  +0.667*GHSERMG#+0.333*GHSERBA#
 -7741.957-1.9*T; 6000.00  N
REF:15 !
$
$###########################################################################
$                   THERMODYNAMIC DATA:  MG2SI
$###########################################################################
$
 PHASE MG2SI % 2 2 1 > 
Face-centered cubic. 
>> 2 !
   CONSTITUENT MG2SI  :MG : SI : !
$
$***************************************************************************
$ end-member parameters
$***************************************************************************
PARAMETER G(MG2SI,MG:SI;0)  273.00  -92250.0+440.4*T-75.9*T*LN(T)
 -0.0018*T**2+630000*T**(-1); 6000.00  N
REF:3 !
$
$###########################################################################
$                   THERMODYNAMIC DATA:  MG17SR2
$###########################################################################
$
 PHASE MG17X2  %  2 17   2 > 
>> 1 !
   CONSTITUENT MG17X2  :MG : BA,SR :  !
$
$***************************************************************************
$ end-member parameters
$***************************************************************************
PARAMETER G(MG17X2,MG:BA;0)  273.00  -114329+1.9*T
 +17*GHSERMG#+2*GHSERBA#; 6000.00  N
REF:15 !
PARAMETER G(MG17X2,MG:SR;0)  273.00  -43983.66-24.846882*T
 +17*GHSERMG#+2*GHSERSR#; 6000.00  N
REF:2 !
$
$###########################################################################
$                   THERMODYNAMIC DATA:  MG23X6
$###########################################################################
$
 PHASE MG23X6  %  2 23   6 > 
>> 1 !
   CONSTITUENT MG23X6  :MG : BA,SR :  !
$
$***************************************************************************
$ end-member parameters
$***************************************************************************
PARAMETER G(MG23X6,MG:BA;0)  273.00  -222921-1.45*T
 +23*GHSERMG#+6*GHSERBA#; 6000.00  N
REF:15 !
PARAMETER G(MG23X6,MG:SR;0)  273.00  -135297.56-28.46587*T
