Repository: joelweikel/Rutile

# Bundled MatCalc open databases

These are byte-for-byte copies of MatCalc databases by Erwin
Povoden-Karadeniz (TU Wien), with additional authors and literature credited in
the original files. They are included so a repository download can run the
Al, Fe, Mg, Mo, Ni, and Ti family workflows without a separate database download.

| Family | Thermodynamic assessment | Automatically attached mobility |
|---|---|---|
| Al | `al/mc_al_v2037.tdb` (2.037) | `al/mc_al_v2008.ddb` (2.008) |
| Fe | `fe/mc_fe_v2062.tdb` (2.062) | `fe/mc_fe_v2016.ddb` (2.016) |
| Mg | `mg/mc_mg_v202.tdb` (2.02) | `mg/mc_mg_v202.ddb` (2.02) |
| Mo | `mo/mc_mo_v202.tdb` (2.02) | `mo/mc_mo_v204.ddb` (2.04) |

File: data/matcalc/mg/mc_mg_v202.tdb (part 3 of 3)
 
 +23*GHSERMG#+6*GHSERSR#; 6000.00  N
REF:2 !
$
$###########################################################################
$                   THERMODYNAMIC DATA:  MG38SR9
$###########################################################################
$
 PHASE MG38SR9  %  2 38   9 > 
>> 1 !
   CONSTITUENT MG38SR9  :MG : SR :  !
$
$***************************************************************************
$ end-member parameters
$***************************************************************************
PARAMETER G(MG38SR9,MG:SR;0)  273.00  -204182.2-47.880167*T
 +38*GHSERMG#+9*GHSERSR#; 6000.00  N
REF:2 !
$
PHASE MG7Y  %  2 0.875 0.125 > 
>> 3 !
 CONSTITUENT MG7Y  :MG : Y :  !
PARAMETER G(MG7Y,MG:Y;0)  273.00  -6500+2.25*T+0.875*GHSERMG#
 +0.125*GHSERYY#; 6000.00  N
REF:pov23 !
$
PHASE MG3Y  %  2 0.75 0.25 > 
>> 2 !
 CONSTITUENT MG3Y  :MG : Y%,ZR :  !
PARAMETER G(MG3Y,MG:Y;0)  273.00  -9500+0.25*T+0.75*GHSERMG#
 +0.25*GHSERYY#; 6000.00  N
REF:pov23 !
PARAMETER G(MG3Y,MG:ZR;0)  273.00  +7500+0.75*GHSERMG#
 +0.25*GHSERZR#; 6000.00  N
REF:pov23 !
$
PARAMETER L(MG3Y,MG:Y,ZR;0)  273.00  -13250; 6000.00  N
REF:pov23 !
$
$
$###########################################################################
$                   THERMODYNAMIC PARAMETERS: MGZN
$###########################################################################
$
 PHASE MGZN  %  2 .48   .52 > >> 2 !
   CONSTITUENT MGZN  :MG : AL,ZN% :  !
$
$***************************************************************************
$ end-member parameters
$***************************************************************************
PARAMETER G(MGZN,MG:AL;0)  273.00  -400+0.1*T+0.48*GHSERMG#
 +0.52*GHSERAL#; 6000.00  N
REF:2 !
PARAMETER G(MGZN,MG:ZN;0)  273.00  -10000+2.75*T
 +0.48*GHSERMG#+0.52*GHSERZN#; 6000.00  N
REF:pov14 !
$
$###########################################################################
$                   THERMODYNAMIC PARAMETERS: MG2ZN11
$###########################################################################
$
 PHASE MG2ZN11  %  2 .153846   .846154 > 
Cubic, space group PM3-. 
>> 2 !
   CONSTITUENT MG2ZN11  :MG : AL,SI,ZN% :  !
$
$***************************************************************************
$ end-member parameters
$***************************************************************************
PARAMETER G(MG2ZN11,MG:AL;0)  273.00  +10000-2*T+0.153846*GHSERMG#
 +0.846154*GHSERAL#; 6000.00  N
REF:2 !
PARAMETER G(MG2ZN11,MG:SI;0)  273.00  +619491.5+1.42*T
 +0.153846*GHSERMG#+0.846154*GHSERSI#; 6000.00  N
REF:11 !
PARAMETER G(MG2ZN11,MG:ZN;0)  273.00  -7500+3.75*T
 +0.153846*GHSERMG#+0.846154*GHSERZN#; 6000.00  N
REF:pov14 !
$
$***************************************************************************
$ interaction parameters
$***************************************************************************
PARAMETER L(MG2ZN11,MG:SI,ZN;0)  273.00  -118047.9+91.62*T; 6000.00  N
REF:11 !
$
$###########################################################################
$                   THERMODYNAMIC PARAMETERS: MG2ZN3
$###########################################################################
$
 PHASE MG2ZN3  %  2 .4   .6 > 
Monoclinic, space group B2/m. 
>> 2 !
   CONSTITUENT MG2ZN3  :MG : AL,ZN% :  !
$
$***************************************************************************
$ end-member parameters
$***************************************************************************
PARAMETER G(MG2ZN3,MG:AL;0)  273.00  +200-0.04*T+0.4*GHSERMG#
 +0.6*GHSERAL#; 6000.00  N
REF:2 !
PARAMETER G(MG2ZN3,MG:ZN;0)  273.00  -11000+2.5*T+0.4*GHSERMG#
 +0.6*GHSERZN#; 6000.00  N
REF:pov14 !
$
$###########################################################################
$                   THERMODYNAMIC PARAMETERS: MG7ZN3
$###########################################################################
$
 PHASE MG7ZN3  %  2 .71831   .28169 > 
Orthorhombic, space group Immm. 
>> 2 !
   CONSTITUENT MG7ZN3  :MG : ZN :  !
$
$***************************************************************************
$ end-member parameters
$***************************************************************************
PARAMETER G(MG7ZN3,MG:ZN;0)  273.00  -5000+0.7*T+0.71831*GHSERMG#
 +0.28169*GHSERZN#; 6000.00  N
REF:pov14 !

$###########################################################################
$                   THERMODYNAMIC DATA:  MN3SI
$###########################################################################
$
 PHASE MN3SI % 2 3 1 > fcc Fe3Al-type 
>> 2 !
   CONSTITUENT MN3SI  :MN : SI : !
$
$***************************************************************************
$ end-member parameters
$***************************************************************************
PARAMETER G(MN3SI,MN:SI;0)  273.00  -124189.87+782.4373*T-131.682*T*LN(T)
 -7.770061E-03*T**2+1.6572E+06*T**(-1); 950.00  Y
 -1.197406E+05+777.7538*T-131.6820*T*LN(T)
 -7.770061E-03*T**2+1.6572E+06*T**(-1); 6000.00  N
REF:3 !
$
$###########################################################################
$                   THERMODYNAMIC PARAMETERS: PHI
$###########################################################################
$
 PHASE PHI  %  2 6   5 > 
Orthorhombic [REF:C1] 
>> 2 !
   CONSTITUENT PHI  :MG : AL,ZN :  !
$
$***************************************************************************
$ end-member parameters
$***************************************************************************
PARAMETER G(PHI,MG:AL;0)  273.00  -15400-16.5*T+5*GHSERAL#
 +6*GHSERMG#; 6000.00  N
REF:2 !
PARAMETER G(PHI,MG:ZN;0)  273.00  -79530+20.9*T+6*GHSERMG#
 +5*GHSERZN#; 6000.00  N
REF:2 !
$
$***************************************************************************
$ interaction parameters
$***************************************************************************
PARAMETER L(PHI,MG:AL,ZN;0)  273.00  -23100+11*T; 6000.00  N
REF:2 !
$
$###########################################################################
$                   THERMODYNAMIC DATA:  SI_DIAMOND_A4 
$###########################################################################
$
 PHASE SI_DIAMOND_A4 % 1 1 > 
Space group Fd3m, prototype: C(diamond) 
>> 1 !
   CONSTITUENT SI_DIAMOND_A4  :AL,SI%,ZN : !
$
$***************************************************************************
$ end-member parameters
$***************************************************************************
PARAMETER G(SI_DIAMOND_A4,AL;0)  273.00  +10000+15*T+GHSERAL#; 6000.00  N
REF:pov14 !
PARAMETER G(SI_DIAMOND_A4,SI;0)  273.00  +GHSERSI#; 6000.00  N
REF:3 !
PARAMETER G(SI_DIAMOND_A4,ZN;0)  273.00  +30*T+GHSERZN#; 6000.00  N
REF:3 !
$
$***************************************************************************
$ interaction parameters
$***************************************************************************
PARAMETER L(SI_DIAMOND_A4,AL,SI;0)  273.00  +113246.16-47.55509*T; 6000.00  N
REF:3 !
PARAMETER L(SI_DIAMOND_A4,SI,ZN;0)  273.00  +100*T; 6000.00  N
REF:3 !
$
$###########################################################################
$                   THERMODYNAMIC DATA:  SRZN
$###########################################################################
$
 PHASE SRZN  %  2 1   1 > 
>> 1 !
   CONSTITUENT SRZN  :SR : ZN :  !
$
$***************************************************************************
$ end-member parameters
$***************************************************************************
PARAMETER G(SRZN,SR:ZN;0)  273.00  -38226+12.55*T+GHSERSR#
 +GHSERZN#; 6000.00  N
REF:2 !
$
$###########################################################################
$                   THERMODYNAMIC DATA:  SRZN5_LT
$###########################################################################
$
 PHASE SRZN5_LT  %  2 1   5 > 
>> 1 !
   CONSTITUENT SRZN5_LT  :SR : ZN :  !
$
$***************************************************************************
$ end-member parameters
$***************************************************************************
PARAMETER G(SRZN5_LT,SR:ZN;0)  273.00  -122011+31.403*T+GHSERSR# 
 +5*GHSERZN#; 6000.00  N
REF:2 !
$
$###########################################################################
$                   THERMODYNAMIC PARAMETERS: TAU
$###########################################################################
$
 PHASE TAU  %  4 26   6   48   1 > 
Cubic. [REF:C5]
>> 2 !
   CONSTITUENT TAU  :MG : AL,MG% : AL%,MG,ZN% : AL :  !
$
$***************************************************************************
$ end-member parameters
$***************************************************************************
PARAMETER G(TAU,MG:AL:AL:AL;0)  273.00  -105.3*T+55*GHSERAL#
 +26*GHSERMG#; 6000.00  N
REF:2 !
PARAMETER G(TAU,MG:MG:AL:AL;0)  273.00  -81000-186.3*T+49*GHSERAL#
 +32*GHSERMG#; 6000.00  N
REF:2 !
PARAMETER G(TAU,MG:AL:MG:AL;0)  273.00  +1053000+405*T+7*GHSERAL#
 +74*GHSERMG#; 6000.00  N
REF:2 !
PARAMETER G(TAU,MG:MG:MG:AL;0)  273.00  +405000+243*T+GHSERAL#
 +80*GHSERMG#; 6000.00  N
REF:2 !
PARAMETER G(TAU,MG:AL:ZN:AL;0)  273.00  -832680+162*T+7*GHSERAL#
 +26*GHSERMG#+48*GHSERZN#; 6000.00  N
REF:2 !
PARAMETER G(TAU,MG:MG:ZN:AL;0)  273.00  -811620+162*T+GHSERAL#
 +32*GHSERMG#+48*GHSERZN#; 6000.00  N
REF:2 !
$
$***************************************************************************
$ interaction parameters
$***************************************************************************
PARAMETER L(TAU,MG:AL:AL,MG:AL;0)  273.00  -202500-40.5*T; 6000.00  N
REF:2 !
PARAMETER L(TAU,MG:AL:AL,ZN:AL;0)  273.00  -16200+243*T; 6000.00  N
REF:2 !
PARAMETER L(TAU,MG:MG:AL,MG:AL;0)  273.00  -202500-40.5*T; 6000.00  N
REF:2 !
PARAMETER L(TAU,MG:MG:AL,ZN:AL;0)  273.00  -105300+243*T; 6000.00  N
REF:2 !
PARAMETER L(TAU,MG:AL:MG,ZN:AL;0)  273.00  +243000+81*T; 6000.00  N
REF:2 !
PARAMETER L(TAU,MG:MG:MG,ZN:AL;0)  273.00  +243000+81*T; 6000.00  N
REF:2 !
$

 PHASE MG24Y5  %  3  .8276   .1379   .0345 > 
>> 3 !
    CONSTITUENT MG24Y5  :MG : MG,Y% : Y :  !

   PARAMETER G(MG24Y5,MG:MG:Y;0)  2.98150E+02   -750
        +.9655*GHSERMG#+.0345*GHSERYY#;   6.00000E+03   N REF:pov23 !
   PARAMETER G(MG24Y5,MG:Y:Y;0)  2.98150E+02    -9000+1.25*T
        +.8276*GHSERMG#+.1724*GHSERYY#;   6.00000E+03   N REF:pov23 !
   

 PHASE MG2Y  %  2 .6667   .3333 > 
>> 1 !
    CONSTITUENT MG2Y  :MG%,Y : MG,Y% :  !

   PARAMETER G(MG2Y,MG:MG;0)  2.98150E+02   +GHSERMG#+5000;   
        6.00000E+03  N REF:0 !
   PARAMETER G(MG2Y,Y:Y;0)  2.98150E+02     +GHSERYY#+5000;   
        6.00000E+03    N REF:0 !
   
   PARAMETER G(MG2Y,Y:MG;0)  2.98150E+02    +19500
       +.6667*GHSERYY#+.3333*GHSERMG#;   6.00000E+03   N REF:0 !
   PARAMETER G(MG2Y,MG:Y;0)  2.98150E+02    -16500+4.5*T
       +.6667*GHSERMG#+.3333*GHSERYY#;   6.00000E+03   N REF:pov23 !
 
   PARAMETER G(MG2Y,MG,Y:MG;0)  2.98150E+02   -10000+20*T;
       6.00000E+03   N REF:pov23 !
   PARAMETER G(MG2Y,MG,Y:Y;0)  2.98150E+02    -10000+20*T;   
       6.00000E+03   N REF:pov23 !
   PARAMETER G(MG2Y,MG:MG,Y;0)  2.98150E+02   -2500+5*T;   
       6.00000E+03   N REF:pov23 !
   PARAMETER G(MG2Y,Y:MG,Y;0)  2.98150E+02    -2500+5*T;  
       6.00000E+03   N REF:pov23 !
   

 PHASE MGY  % 3 .5   .5   3 > 
>> 3 !
    CONSTITUENT MGY  :AL,BA,CA,MG,MN%,SI,SR,Y%,ZN,ZR : 
    AL,BA,CA,MG%,MN,SI,SR,Y,ZN,ZR : VA :  !
    
  PARAMETER G(MGY,MG:Y:VA;0) 2.98150E+02  -10000+3*T; 
      6.00000E+03 N REF:pov23 !
 PARAMETER G(MGY,Y:MG:VA;0) 2.98150E+02  -10000+3*T; 
     6.00000E+03 N REF:pov23 !

 PARAMETER G(MGY,MG,Y:Y:VA;0) 2.98150E+02   +50000;
      6.00000E+03 N REF:pov23 !
 PARAMETER G(MGY,Y:MG,Y:VA;0) 2.98150E+02   +50000;
      6.00000E+03 N REF:pov23 !  
 PARAMETER G(MGY,MG,Y:MG:VA;0) 2.98150E+02  -33000;
      6.00000E+03 N REF:pov23 !   
 PARAMETER G(MGY,MG:MG,Y:VA;0) 2.98150E+02  -33000;
      6.00000E+03 N REF:pov23 !         
 PARAMETER G(MGY,MG,Y:Y:VA;1) 2.98150E+02   -4000;
      6.00000E+03 N REF:pov23 !
 PARAMETER G(MGY,Y:MG,Y:VA;1) 2.98150E+02   -4000;
      6.00000E+03 N REF:pov23 ! 
 PARAMETER G(MGY,MG,Y:MG:VA;1) 2.98150E+02  -1500-10*T;
      6.00000E+03 N REF:pov23 !
 PARAMETER G(MGY,MG:MG,Y:VA;1) 2.98150E+02  -1500-10*T;
      6.00000E+03 N REF:pov23 ! 

PHASE MG3YZN6_I  %  3  3   1  6 > 
>> 3 !
     CONSTITUENT MG3YZN6_I  :MG : Y : MG,ZN:  !
    PARAMETER G(MG3YZN6_I,MG:Y:ZN;0)  2.98150E+02   -307500+86*T
         +3*GHSERMG#+6*GHSERZN#+1*GHSERYY#;   6.00000E+03   N ! 
    PARAMETER G(MG3YZN6_I,MG:Y:MG;0)  2.98150E+02   -37000+38*T
         +3*GHSERMG#+1*GHSERYY#+6*GHSERMG#;   6.00000E+03   N !          

PHASE MG28Y7ZN65_Z  %  3  28   7  65 > 
>> 2 !
     CONSTITUENT MG28Y7ZN65_Z  :MG : Y : MG,ZN:  !
    PARAMETER G(MG28Y7ZN65_Z,MG:Y:ZN;0)  2.98150E+02   -2719000+900*T
         +28*GHSERMG#+65*GHSERZN#+7*GHSERYY#;   6.00000E+03   N ! 
    PARAMETER G(MG28Y7ZN65_Z,MG:Y:MG;0)  2.98150E+02   -326810+390*T
         +28*GHSERMG#+65*GHSERMG#+7*GHSERYY#;   6.00000E+03   N !   

PHASE MG15Y15ZN70_H  %  3  15   15  70 > 
>> 2 !
     CONSTITUENT MG15Y15ZN70_H  :MG : Y : ZN:  !
    PARAMETER G(MG15Y15ZN70_H,MG:Y:ZN;0)  2.98150E+02   -3837000+980*T
         +15*GHSERMG#+70*GHSERZN#+15*GHSERYY#;   6.00000E+03   N ! 

PHASE MG3Y2ZN3_W  %  3  0.4   0.2  0.4 > 
>> 3 !
     CONSTITUENT MG3Y2ZN3_W  :MG,ZN : Y : MG,ZN:  !
    PARAMETER G(MG3Y2ZN3_W,MG:Y:ZN;0)  2.98150E+02   -34250+10*T
         +0.4*GHSERMG#+0.4*GHSERZN#+0.2*GHSERYY#;   6.00000E+03   N 
         REF:pov23 !  
     PARAMETER G(MG3Y2ZN3_W,ZN:Y:ZN;0)  2.98150E+02   -37000+4*T
         +0.4*GHSERZN#+0.4*GHSERZN#+0.2*GHSERYY#;   6.00000E+03   N 
         REF:pov23 !
         PARAMETER G(MG3Y2ZN3_W,MG:Y:MG;0)  2.98150E+02   -100
         +0.4*GHSERMG#+0.4*GHSERMG#+0.2*GHSERYY#;   6.00000E+03   N 
         REF:pov23 !         

PHASE MG12YZN_X  %  3  0.86   0.08  0.06 > 
>> 2 !
     CONSTITUENT MG12YZN_X  :MG : Y : ZN:  !
    PARAMETER G(MG12YZN_X,MG:Y:ZN;0)  2.98150E+02   -8900+3*T
         +0.86*GHSERMG#+0.06*GHSERZN#+0.08*GHSERYY#;   6.00000E+03   N 
         REF:pov23 !  
         
 PHASE IM1_ZZR  %  3  0.245   0.66  0.095 > 
>> 1 !
     CONSTITUENT IM1_ZZR  :MG : ZN : ZR:  !
    PARAMETER G(IM1_ZZR,MG:ZN:ZR;0)  2.98150E+02   -12708-2*T
         +0.245*GHSERMG#+0.66*GHSERZN#+0.095*GHSERZR#;   6.00000E+03   N 
         REF:pov23 ! 
         
  PHASE IM2_ZZR  %  3  0.155   0.66  0.185 > 
>> 1 !
      CONSTITUENT IM2_ZZR  :MG : ZN : ZR:  !
     PARAMETER G(IM2_ZZR,MG:ZN:ZR;0)  2.98150E+02  -18850+1*T+0.152*T*LN(T)
          +0.155*GHSERMG#+0.66*GHSERZN#+0.185*GHSERZR#;   6.00000E+03   N 
          REF:pov23 !           
 
  PHASE IM3_ZZR  %  3  0.105   0.66  0.235 > 
>> 1 !
      CONSTITUENT IM3_ZZR  :MG : ZN : ZR:  !
     PARAMETER G(IM3_ZZR,MG:ZN:ZR;0)  2.98150E+02   -22500+3.65*T+0.15*T*LN(T)
          +0.105*GHSERMG#+0.66*GHSERZN#+0.235*GHSERZR#;   6.00000E+03   N 
         REF:pov23 ! 

 PHASE IM4_ZZR  %  3  0.109  0.826  0.065 > 
>> 1 !
     CONSTITUENT IM4_ZZR  :MG : ZN : ZR:  !
    PARAMETER G(IM4_ZZR,MG:ZN:ZR;0)  2.98150E+02   -9308-2*T
         +0.109*GHSERMG#+0.826*GHSERZN#+0.065*GHSERZR#;   6.00000E+03   N 
         REF:pov23 !                      
         
PHASE YZN12  %  2  1   12 > 
>> 1 !
     CONSTITUENT YZN12  :Y : ZN :  !
    PARAMETER G(YZN12,Y:ZN;0)  2.98150E+02   -299900+64.1*T
         +12*GHSERZN#+1*GHSERYY#;   6.00000E+03   N !   
 
PHASE Y2ZN17  %  2  2   17 > 
>> 1 !
     CONSTITUENT Y2ZN17  :Y : ZN :  !
    PARAMETER G(Y2ZN17,Y:ZN;0)  2.98150E+02   -532000+80*T
         +17*GHSERZN#+2*GHSERYY#;   6.00000E+03   N ! 
         
PHASE YZN5  %  2  1   5 > 
>> 1 !
     CONSTITUENT YZN5  :Y : ZN :  !
    PARAMETER G(YZN5,Y:ZN;0)  2.98150E+02   -206000+23.75*T
         +5*GHSERZN#+1*GHSERYY#;   6.00000E+03   N !  
         
PHASE Y13ZN58  %  2  13   58 > 
>> 1 !
     CONSTITUENT Y13ZN58  :Y : ZN :  !
    PARAMETER G(Y13ZN58,Y:ZN;0)  2.98150E+02   -2556000+280*T
         +58*GHSERZN#+13*GHSERYY#;   6.00000E+03   N !  
 
 PHASE Y3ZN11  %  2  3   11 > 
>> 1 !
      CONSTITUENT Y3ZN11  :Y : ZN :  !
     PARAMETER G(Y3ZN11,Y:ZN;0)  2.98150E+02   -542400+55.56*T
         +11*GHSERZN#+3*GHSERYY#;   6.00000E+03   N !  
         
  PHASE YZN3  %  2  1   3 > 
>> 1 !
      CONSTITUENT YZN3  :Y : ZN :  !
     PARAMETER G(YZN3,Y:ZN;0)  2.98150E+02   -166000+16.3*T
         +3*GHSERZN#+1*GHSERYY#;   6.00000E+03   N !   
         
  PHASE YZZN2_B  %  2  1   2 > 
>> 2 !
      CONSTITUENT YZZN2_B  :ZR,Y% : ZN :  !
     PARAMETER G(YZZN2_B,Y:ZN;0)  2.98150E+02   -138000+9.2*T
         +2*GHSERZN#+1*GHSERYY#;   6.00000E+03   N !  
      PARAMETER G(YZZN2_B,ZR:ZN;0)  2.98150E+02   -90207+30.816*T
         +2*GHSERZN#+1*GHSERZR#;   6.00000E+03   N ! 
    PARAMETER L(YZZN2_B,ZR,Y:ZN;0)  2.98150E+02   
         +10000;   6.00000E+03   N 
         REF:pov23 !
      PARAMETER L(YZZN2_B,ZR,Y:ZN;1)  2.98150E+02   
         -25000;   6.00000E+03   N 
         REF:pov23 !     
         
        
   PHASE YZZN2_A  %  2  1  2 > 
>> 2 !
      CONSTITUENT YZZN2_A  :ZR,Y% : ZN :  !
     PARAMETER G(YZZN2_A,Y:ZN;0)  2.98150E+02   -144000+15.065*T
         +2*GHSERZN#+1*GHSERYY#;   6.00000E+03   N !
      PARAMETER G(YZZN2_A,ZR:ZN;0)  2.98150E+02   -90207+30.816*T
         +2*GHSERZN#+1*GHSERZR#;   6.00000E+03   N ! 
        PARAMETER L(YZZN2_A,ZR,Y:ZN;0)  2.98150E+02   
             +10000;   6.00000E+03   N 
         REF:pov23 !  
     PARAMETER L(YZZN2_A,ZR,Y:ZN;1)  2.98150E+02   
             -25000;   6.00000E+03   N 
         REF:pov23 !           
  
 PHASE YZZ_T1  %  3  0.047   0.896  0.057 > 
>> 1 !
     CONSTITUENT YZZ_T1  :Y : ZN : ZR:  !
    PARAMETER G(YZZ_T1,Y:ZN:ZR;0)  2.98150E+02   -17000
         +0.047*GHSERYY#+0.896*GHSERZN#+0.057*GHSERZR#;   6.00000E+03   N 
  REF:pov23 !  

PHASE YZZ_T2  %  3  0.094   0.745  0.161 > 
>> 1 !
     CONSTITUENT YZZ_T2  :Y : ZN : ZR:  !
    PARAMETER G(YZZ_T2,Y:ZN:ZR;0)  2.98150E+02   -30000+3.4*T
         +0.094*GHSERYY#+0.745*GHSERZN#+0.161*GHSERZR#;   6.00000E+03   N           
 REF:pov23 !  
    
 PHASE ZN22ZR  %  2  .95652   .043478 > 
>> 1 !
     CONSTITUENT ZN22ZR  :ZN : ZR :  !
    PARAMETER G(ZN22ZR,ZN:ZR;0)  2.98150E+02   -5884+0.97*T
         +.95652*GHSERZN#+.043478*GHSERZR#;   6.00000E+03   N !   
         
  PHASE ZN39ZR5  %  2  .88636363   .113636363 > 
>> 1 !
     CONSTITUENT ZN39ZR5  :ZN : ZR :  !
    PARAMETER G(ZN39ZR5,ZN:ZR;0)  2.98150E+02   -16296+6.227*T
         +.88636363*GHSERZN#+.113636363*GHSERZR#;   6.00000E+03   N !  
         
  PHASE ZN3ZR_L  %  2  0.75   .25 > 
>> 1 !
     CONSTITUENT ZN3ZR_L  :ZN : ZR :  !
    PARAMETER G(ZN3ZR_L,ZN:ZR;0)  2.98150E+02   -26068+8.752*T
         +.75*GHSERZN#+.25*GHSERZR#;   6.00000E+03   N ! 
         
  PHASE ZN3ZR_H  %  2  0.75   .25 > 
>> 1 !
     CONSTITUENT ZN3ZR_H  :ZN : ZR :  !
    PARAMETER G(ZN3ZR_H,ZN:ZR;0)  2.98150E+02   -22753+5.949*T
         +.75*GHSERZN#+.25*GHSERZR#;   6.00000E+03   N !         
         
$PHASE ZN2ZR  %  2  0.66667   .33333 > 
$>> 1 !
$     CONSTITUENT ZN2ZR  :ZN : ZR :  !
$    PARAMETER G(ZN2ZR,ZN:ZR;0)  2.98150E+02   -30067+10.272*T
$         +.66667*GHSERZN#+.33333*GHSERZR#;   6.00000E+03   N !   
         
$   PHASE ZNZR  %  2  0.5   .5 > 
$>> 2 !
$     CONSTITUENT ZNZR  :ZN : ZR :  !
$    PARAMETER G(ZNZR,ZN:ZR;0)  2.98150E+02   -29074+10.728*T
$         +.5*GHSERZN#+.5*GHSERZR#;   6.00000E+03   N !
         
    PHASE ZN2ZR3  %  2  0.4   .6 > 
>> 1 !
     CONSTITUENT ZN2ZR3  :ZN : ZR :  !
    PARAMETER G(ZN2ZR3,ZN:ZR;0)  2.98150E+02   -19350+4.95*T
        +.4*GHSERZN#+.6*GHSERZR#;   6.00000E+03   N !        
        
$     PHASE ZNZR2  %  2  0.33333   .6666667 > 
$>> 1 !
$     CONSTITUENT ZNZR2  :ZN : ZR :  !
$    PARAMETER G(ZNZR2,ZN:ZR;0)  2.98150E+02   -17006+4.654*T
$        +.333333*GHSERZN#+.666667*GHSERZR#;   6.00000E+03   N !   
        
$***************************************************************************
$
$ E) References
$
$***************************************************************************
$
A00201-0   unary                 A.T. Dinsdale, 
                                      SGTE Data of pure elements, 
                                      CALPHAD, Vol. 15, No. 4, pp. 317-425, 1991.
A00187-1   Al-Mg-Mn                Y. Du, J. Wang, J. Zhao, J.C. Schuster et al., 
                                      Reassessment of the Al-Mn system and a thermodynamic description 
                                      of the Al-Mg-Mn system, 
                                      Int. J. Mater. Res. Vol. 98, No. 9, pp. 855-871, 2007.
A00260-2   Mg-Al-Zn-Ca-Sr          Yu Zhong, 
                                      Investigation in Mg-Al-Ca-Sr-Zn system by computational thermodynamics 
                                      approach coupled with first-principles energetics and experiments, 
                                      Thesis, Pennsylvania State University, 2005.
A00316-3   bin, tern               N. Saunders, COST 507: 
                                      Thermochemical database for light metal alloys, Vol. 2, pp 23-27, 1998.     
149, 1992.
A00040-4    Al-C-Cr-Cu-Fe-Mo-...   J. Miettinen, 
                                      Thermodynamic substitutional solution data for steels, 
                                      Report TKK-MK-76, pp 1-24, 1999.			
A00030-5   Mn-based                J. Miettinen, 
                                      Thermodynamic solution phase data for binary Mn-based systems, 
                                      CALPHAD, Vol. 25, No. 1, pp 43-58, 2001.    
A00166-6   Al-Mg-Si                J. Lacaze and R. Valdes, 
                                      CALPHAD-type assessment of the Al-Mg-Si system, 
                                      Monatshefte f. Chemie, Vol. 136, pp. 1899-1907, 2005.  
A00211-7   Al-Mn-Si                Y. Du, J.C. Schuster,F. Weitzer, N. Krendelsberger, B. Huang et al., 
                                      A thermodynamic description of the Al-Mn-Si system over the 
                                      entire composition and temperature range, 
                                      Metall. Mater. Trans. A, Vol. 35A, pp. 1613-1628, 2004. 
A00172-8   Mg-Si-Li                D. Kevorkov, R. Schmid-Fetzer, F. Zhang, 
                                      Phase equilibria and thermodynamics of the Mg-Si-Li system 
                                      and remodeling of the Mg-Si system, 
                                      J. Phase Equilib. Diffusion, Vol. 25, pp. 140-151, 2004.
A00206-9   Al-Cu-Si                C.-Y. He, J. Du et al., 
                                      Experimental investigation and thermodynamic modeling of the Al-Cu-Si 
                                      system, 
                                      CALPHAD, Vol. 33, pp. 200-210, 2009.
A00297-11  Mg-Si-Zn                M. Wang, P. Wang, S. Liu, Y. Du, H. Xu, W. Zhang, 
                                      Experimental investigation and thermodynamic modeling of the Mg-Si-Zn system, 
                                      CALPHAD, Vol. 35, pp. 183-190, 2011. 
A00323-12  Mg-Ca-Zn              C.O. Brubaker, Z.-K. Liu,
                                      A computational thermodynamic model of the Ca-Mg-Zn system,
                                      J. Alloys Cmpd., Vol. 370, pp. 114-122, 2004.
A00324-13  Mg-Ca-Zn                M. Mezbahul-Islam, Y.N. Zhang, C. Shekhar, M. Medraj,
                                      Critical assessment and thermodynamic modeling of Mg-Ca-Zn
                                      supported by key experiments,
                                      CALPHAD, 2014, in press.
A00330-14  Al-Ca-Mg                A. Janz, J. Gröbner, H. Cao, J. Zhu, Y.A. Chang, R. Schmid-Fetzer,
                                      Thermodynamic modeling of the Mg-Al-Ca system,
                                      Acta Mater., Vol. 57, pp. 682-694, 2009.
A00331-15  Mg-Ba                   X. Ren, C. Li, Z. Du, C. Guo, S. Chen,
                                      Thermodynamic modeling of the Ba-Mg system,
                                      Int. J. Mater. Res., Vol. 104, pp. 358-363, 2013.                                      
A00332-16  Mn-Zn                   J. Miettinen,
                                      Thermodynamic description of the Cu-Mn-Zn system
                                      in the copper-rich corner,
                                      CALPHAD, Vol. 28, pp. 313-320, 2004.
A00333-17  Mg-Zn                   P. Ghosh, M. Medraj,
                                      Thermodynamic calculation of the Mg-Mn-Zn and Mg-Mn-Ce
                                      systems and re-optimisation of their constitutive binaries,
                                      CALPHAD, Vol. 41, pp. 89-107, 2013.
A00334-18 Ba-Mg                    X. Ren, C. Li, Z. Du, C. Guo, S. Chen.
                                      Thermodynamic modeling of Mg-Ba binary system, 
                                      Int. J. Mater. Res., Vol. 104, pp. 358-363, 2013.                                  
A00316-19   bin, tern            N. Saunders, 
                                   COST 507: Thermochemical database for light metal alloys, 
                                   Vol. 2, pp 23-27, 1998.
                                   
    pov11                          E. Povoden-Karadeniz, unpublished 2011.
    pov13                          E. Povoden-Karadeniz, unpublished 2013.
    pov14                          E. Povoden-Karadeniz, unpublished 2014.
    pov15                          E. Povoden-Karadeniz, unpublished 2015.

$###########################################################################
$###########################################################################
$###########################################################################

$ Commentary sources

C00030-1   PHI-Phase               P. Donnadieu, A. Quivy, T. Tarfa, P. Ochin, A. Dezellus et al., 
                                      On the crystal structure and solubility range of the ternary phi phase 
                                      in the Mg-Al-Zn system, 
                                      Z. Metallkd., Vol. 88, pp. 911-916, 1997.        
C00031-2   Al-Mg-Mn-Zn             M. Ohno, D. Mirkovic, R. Schmid-Fetzer, 
                                      Liquidus and solidus temperatures of Mg-rich Mg-Al-Mn-Zn alloys, 
                                      Acta Mater., Vol. 54, pp. 3883-3891, 1996. 
C00032-3   AZ61                    E. Dhuka, N. Lohja, H. Oettel, D. Heger, 
                                      Precipitation in Mg alloy AZ61 in dependence 
                                      of various heat treatments processes, 
                                      Association of metallurgical engineers Serbia and Montenegro.
C00033-4   AZ-alloy                Z.-Z. Shi, W-Z. Zhang, 
                                      Interpretation of crystallographic morphologies of precipitates 
                                      in Mg alloys with a secondary CCSL model, 
                                      Mater. Sci. Forum, Vol. 686, pp. 192-196, 2011.
C00034-5   Al-Mg-Zn prec.          N. Afify, A.-F. Gaber, G. Abbady, 
                                      Fine scale precipitates in Al-Mg-Zn alloys after various aging temperatures, 
                                      Mater. Sc. Appl., Vol. 2, pp. 427-434, 2011.
C00035-6   AZ91, precipitates      K.N. Braszczynska-Malik, 
                                      in: Magnesium alloys - Design, processing and properties, chapter 5, 
                                      Precipitates of gamma-Mg17Al12 phase in AZ91 alloy, pp. 95-112.
C00036-7   AZ31-series, precip.    R. Gonzalez-Martinez, J. Göken, D. Letzig, K. Steinhoff, K.U. Kainer, 
                                      Influence of aging on damping of the magnesium-aluminium-zinc series, 
                                      J. Alloys Compd., Vol. 437, pp. 127-132, 2007.
