Repository: joelweikel/Rutile

# Bundled MatCalc open databases

These are byte-for-byte copies of MatCalc databases by Erwin
Povoden-Karadeniz (TU Wien), with additional authors and literature credited in
the original files. They are included so a repository download can run the
Al, Fe, Mg, Mo, Ni, and Ti family workflows without a separate database download.

| Family | Thermodynamic assessment | Automatically attached mobility |
|---|---|---|
| Al | `al/mc_al_v2037.tdb` (2.037) | `al/mc_al_v2008.ddb` (2.008) |
| Fe | `fe/mc_fe_v2062.tdb` (2.062) | `fe/mc_fe_v2016.ddb` (2.016) |
| Mg | `mg/mc_mg_v202.tdb` (2.02) | `mg/mc_mg_v202.ddb` (2.02) |
| Mo | `mo/mc_mo_v202.tdb` (2.02) | `mo/mc_mo_v204.ddb` (2.04) |

File: data/matcalc/ti/mc_ti_v203.tdb (part 2 of 2)
$**************************************************************************
REF:pov13 !
PARAMETER L(BCC_B2,V:AL,V:VA;0) 273.00 +1e-8; 6000.00  N
REF:pov13 !
PARAMETER L(BCC_B2,AL,V:V:VA;0) 273.00 +1e-8; 6000.00  N
REF:pov13 !
PARAMETER L(BCC_B2,TI:AL,V:VA;0) 273.00 -1000; 6000.00  N
REF:pov19 !
PARAMETER L(BCC_B2,AL:TI,V:VA;0) 273.00 -1000; 6000.00  N
REF:pov19 !
PARAMETER L(BCC_B2,TI,V:AL:VA;0) 273.00 -1000; 6000.00  N
REF:pov19 !
PARAMETER L(BCC_B2,AL,V:TI:VA;0) 273.00 -1000; 6000.00  N
REF:pov19 !

$###########################################################################
$                   THERMODYNAMIC PARAMETERS:   AL2NB
$###########################################################################

 PHASE AL2NB %  2 2  1 > >> 2 !
    CONSTITUENT AL2NB  : AL : NB :  !
PARAMETER G(AL2NB,AL:NB;0) 273.00 -84230+9.7*T+2*GHSERAL#
 +GHSERNB#; 6000.00  N 
REF:169 !

$###########################################################################
$                   THERMODYNAMIC PARAMETERS:   AL3NB
$###########################################################################

 PHASE AL3NB %  2 3  1 > >> 2 !
    CONSTITUENT AL3NB  : AL%,NB : AL,NB% :  !
PARAMETER G(AL3NB,AL:AL;0) 273.00 +40000+4*GHSERAL#; 6000.00  N 
REF:169 !
PARAMETER G(AL3NB,NB:AL;0) 273.00 +20000+GHSERAL#+3*GHSERNB#; 6000.00  N 
REF:169 !
PARAMETER G(AL3NB,AL:NB;0) 273.00 -169984+34.8*T
  +3*GHSERAL#+GHSERNB#; 6000.00  N 
REF:169 !
PARAMETER G(AL3NB,NB:NB;0) 273.00 +40000
  +4*GHSERNB#; 6000.00  N 
REF:169 !
PARAMETER L(AL3NB,AL,NB:NB;0) 273.00 +120000; 6000.00  N 
REF:169 !

$###########################################################################
$                   THERMODYNAMIC PARAMETERS:   ALNB2
$###########################################################################

 PHASE ALNB2 %  3 5   2  8 > >> 3 !
    CONSTITUENT ALNB2  : AL,NB : NB : AL,NB,TI,V :  !
PARAMETER G(ALNB2,AL:NB:AL;0) 273.00 -325063+60*T+13*GHSERAL#
 +2*GHSERNB#; 6000.00  N 
REF:169 !
PARAMETER G(ALNB2,NB:NB:AL;0) 273.00 +151492+17*T+8*GHSERAL#
 +7*GHSERNB#; 6000.00  N 
REF:169 !
PARAMETER G(ALNB2,AL:NB:NB;0) 273.00 -401500+31*T+5*GHSERAL#
 +10*GHSERNB#; 6000.00  N 
REF:pov19 !
PARAMETER G(ALNB2,AL:NB:TI;0) 273.00 -360000+5*GHSERAL#
 +2*GHSERNB#+8*GHSERTI#; 6000.00  N 
REF:pov19 !
PARAMETER G(ALNB2,AL:NB:V;0) 273.00 -460000+5*GHSERAL#
 +2*GHSERNB#+8*GHSERVV#; 6000.00  N 
REF:pov19 !
PARAMETER G(ALNB2,NB:NB:NB;0) 273.00 +75000
 +15*GHSERNB#; 6000.00  N 
REF:169 !
PARAMETER G(ALNB2,AL:NB:AL,NB;0) 273.00 +77400; 6000.00  N 
REF:169 !
PARAMETER G(ALNB2,NB:NB:AL,NB;0) 273.00 +77400; 6000.00  N 
REF:169 !
PARAMETER G(ALNB2,AL:NB:TI,V;0) 273.00 -182500; 6000.00  N 
REF:pov19 !
$
$###########################################################################
$                   THERMODYNAMIC PARAMETERS:   ALNB3
$###########################################################################

 PHASE ALNB3 %  2 1  3 > >> 2 !
    CONSTITUENT ALNB3  : AL%,NB : NB% :  !
PARAMETER G(ALNB3,AL:NB;0) 273.00 -77000
  +GHSERAL#+3*GHSERNB#; 6000.00  N 
REF:pov19 !
PARAMETER G(ALNB3,NB:NB;0) 273.00 +20000
  +GHSERNB#+3*GHSERNB#; 6000.00  N 
REF:169 !
PARAMETER L(ALNB3,AL,NB:NB;0) 273.00 -57440
  +25.6*T; 6000.00  N 
REF:169 !

$###########################################################################
$                   THERMODYNAMIC PARAMETERS:   AL2TI
$###########################################################################
$
 PHASE AL2TI %  3 2   1  1  > >> 3 !
    CONSTITUENT AL2TI  : AL,TI : AL,TI : B,VA% :  !
PARAMETER G(AL2TI,AL:AL:VA;0) 273.00 15000+3*GHSERAL#; 6000.00  N 
REF:159 !
PARAMETER G(AL2TI,TI:AL:VA;0) 273.00 2*GHSERTI#+GHSERAL#; 6000.00  N 
REF:159 !
PARAMETER G(AL2TI,AL:TI:VA;0) 273.00 -117175+28.124*T
 +2*GHSERAL#+GHSERTI#; 6000.00  N 
REF:159 !
PARAMETER G(AL2TI,TI:TI:VA;0) 273.00 15000+3*GHSERTI#; 6000.00  N 
REF:159 !
PARAMETER L(AL2TI,AL,TI:AL:VA;0) 273.00 -50997+14.098*T; 6000.00  N 
REF:159 !
PARAMETER L(AL2TI,AL:AL,TI:VA;0) 273.00 -50997+14.098*T; 6000.00  N 
REF:159 !
PARAMETER L(AL2TI,TI:AL,TI:VA;0) 273.00 -65359+12.733*T; 6000.00  N 
REF:159 !
PARAMETER L(AL2TI,AL,TI:TI:VA;0) 273.00 -65359+12.733*T; 6000.00  N 
REF:159 !
$
PARAMETER G(AL2TI,AL:AL:B;0) 273.00 +15000
 +3*GHSERAL#+GHSERBB#; 6000.00  N 
REF:154 !
PARAMETER G(AL2TI,TI:TI:B;0) 273.00 +3*GHSERAL#+GHSERBB#; 6000.00  N 
REF:154 !
PARAMETER G(AL2TI,TI:AL:B;0) 273.00 +GHSERAL#+2*GHSERTI#
 +GHSERBB#; 6000.00  N 
REF:154 !
PARAMETER G(AL2TI,AL:TI:B;0) 273.00 +2*GHSERAL#+GHSERTI#
 +GHSERBB#; 6000.00  N 
REF:154 !
$###########################################################################
$                   THERMODYNAMIC PARAMETERS:   AL3TI_H
$###########################################################################
$
 PHASE AL3TI_H %  2 3   1  > tetragonal D022-ordered >> 3 !
    CONSTITUENT AL3TI_H  : AL%,TI,V : AL,TI%,V :  !
PARAMETER G(AL3TI_H,AL:AL;0) 273.00 80000+4*GHSERAL#; 6000.00  N 
REF:159 !
PARAMETER G(AL3TI_H,TI:AL;0) 273.00 -72097+GHSERAL#
 +3*GHSERTI#; 6000.00  N 
REF:159 !
PARAMETER G(AL3TI_H,AL:TI;0) 273.00 -143733+35.088*T
 +3*GHSERAL#+GHSERTI#; 6000.00  N 
REF:159 !
PARAMETER G(AL3TI_H,AL:V;0) 273.00 +3*GHSERAL#+GHSERVV#
 -95784+0.052*T; 6000.00  N 
REF:166 !
PARAMETER G(AL3TI_H,TI:TI;0) 273.00 +80000
 +4*GHSERTI#; 6000.00  N 
REF:159 !
PARAMETER G(AL3TI_H,TI:V;0) 273.00 +3*GHSERTI#+GHSERVV#; 6000.00  N 
REF:Pov13 !
PARAMETER G(AL3TI_H,V:V;0) 273.00 +80000
 +4*GHSERVV#; 6000.00  N 
REF:pov13 !
PARAMETER G(AL3TI_H,V:TI;0) 273.00 +3*GHSERVV#+GHSERTI#; 6000.00  N 
REF:pov13 !
PARAMETER G(AL3TI_H,V:AL;0) 273.00 +3*GHSERVV#+GHSERAL#; 6000.00  N 
REF:pov13 !
PARAMETER L(AL3TI_H,AL,TI:AL;0) 273.00 -67583; 6000.00  N 
REF:159 !
PARAMETER L(AL3TI_H,AL:AL,TI;0) 273.00 -67583; 6000.00  N 
REF:159 !
PARAMETER L(AL3TI_H,TI:AL,TI;0) 273.00 -93086; 6000.00  N 
REF:159 !
PARAMETER L(AL3TI_H,AL,TI:TI;0) 273.00 -93086; 6000.00  N 
REF:159 !
$
$###########################################################################
$                   THERMODYNAMIC PARAMETERS:   AL3TI_L
$###########################################################################
$
 PHASE AL3TI_L %  2 3   1  > tetragonal >> 3 !
    CONSTITUENT AL3TI_L  : AL%,TI,V : AL,TI%,V :  !
PARAMETER G(AL3TI_L,AL:AL;0) 273.00 80000+4*GHSERAL#; 6000.00  N 
REF:159 !
PARAMETER G(AL3TI_L,TI:AL;0) 273.00 -53950+GHSERAL#
 +3*GHSERTI#; 6000.00  N 
REF:159 !
PARAMETER G(AL3TI_L,AL:TI;0) 273.00 -147620+38.395*T
 +3*GHSERAL#+GHSERTI#; 6000.00  N 
REF:159 !
PARAMETER G(AL3TI_L,AL:V;0) 273.00 +3*GHSERAL#+GHSERVV#
 -95784+0.052*T; 6000.00  N 
REF:166 !
PARAMETER G(AL3TI_L,TI:TI;0) 273.00 +80000
 +4*GHSERTI#; 6000.00  N 
REF:159 !
PARAMETER G(AL3TI_L,TI:V;0) 273.00 +3*GHSERTI#+GHSERVV#; 6000.00  N 
REF:Pov13 !
PARAMETER G(AL3TI_L,V:V;0) 273.00 +80000
 +4*GHSERVV#; 6000.00  N 
REF:pov13 !
PARAMETER G(AL3TI_L,V:TI;0) 273.00 +3*GHSERVV#+GHSERTI#; 6000.00  N 
REF:pov13 !
PARAMETER G(AL3TI_L,V:AL;0) 273.00 +3*GHSERVV#+GHSERAL#; 6000.00  N 
REF:pov13 !
PARAMETER L(AL3TI_L,AL,TI:AL;0) 273.00 -79752+26.614*T; 6000.00  N 
REF:159 !
PARAMETER L(AL3TI_L,AL:AL,TI;0) 273.00 -79752+26.614*T; 6000.00  N 
REF:159 !
PARAMETER L(AL3TI_L,TI:AL,TI;0) 273.00 -118520; 6000.00  N 
REF:159 !
PARAMETER L(AL3TI_L,AL,TI:TI;0) 273.00 -118520; 6000.00  N 
REF:159 !
$
$###########################################################################
$                   THERMODYNAMIC PARAMETERS:   AL5TI2
$###########################################################################
$
 PHASE AL5TI2 %  2 5   2  > >> 3 !
    CONSTITUENT AL5TI2  : AL,TI : AL,TI :  !
PARAMETER G(AL5TI2,AL:AL;0) 273.00 60000+7*GHSERAL#; 6000.00  N 
REF:159 !
PARAMETER G(AL5TI2,TI:AL;0) 273.00 987760+2*GHSERAL#
 +5*GHSERTI#; 6000.00  N 
REF:159 !
PARAMETER G(AL5TI2,AL:TI;0) 273.00 -264790+67.463*T
 +5*GHSERAL#+2*GHSERTI#; 6000.00  N 
REF:159 !
PARAMETER G(AL5TI2,TI:TI;0) 273.00 +55000+7*GHSERTI#; 6000.00  N 
REF:159 !
PARAMETER G(AL5TI2,AL,TI:AL;0) 273.00 -108171; 6000.00  N 
REF:159 !
PARAMETER G(AL5TI2,AL:AL,TI;0) 273.00 -108171; 6000.00  N 
REF:159 !
PARAMETER G(AL5TI2,TI:AL,TI;0) 273.00 -232241+10.101*T; 6000.00  N 
REF:159 !
PARAMETER G(AL5TI2,AL,TI:TI;0) 273.00 -232241+10.101*T; 6000.00  N 
REF:159 !
$
$###########################################################################
$                   THERMODYNAMIC PARAMETERS:   AL5TI3
$###########################################################################
$
 PHASE AL5TI3 %  2 5   3  > >> 3 !
    CONSTITUENT AL5TI3  : AL : TI :  !
PARAMETER G(AL5TI3,AL:TI;0) 273.00 -311977+70.970*T+5*GHSERAL#
 +3*GHSERTI#; 6000.00  N 
REF:159 !
$
$###########################################################################
$                   THERMODYNAMIC PARAMETERS:   TIAL
$###########################################################################
$
 TYPE_DEFINITION A GES A_P_D TIAL MAGNETIC  -1.0    0.4 !
 PHASE TIAL %A  3 1   1  1 > L10-ordered gamma precipitate in Ti-alloy. 
>> 5 !
    CONSTITUENT TIAL  : AL,CR,MO,NB,TI%,V : AL%,CR,MO,NB,TI,V : B,VA% :  !
PARAMETER G(TIAL,AL:AL:VA;0) 273.00 2*GHSERAL#+4; 6000.00  N 
REF:159 !
PARAMETER G(TIAL,TI:TI:VA;0) 273.00 2*GTIFCC#; 6000.00  N 
REF:159 !
$PARAMETER G(TIAL,AL:TI:VA;0) 273.00 +GHSERAL#+GTIFCC#
$ -81008+14.722*T; 6000.00  N 
$REF:159 !
$PARAMETER G(TIAL,TI:AL:VA;0) 273.00 +GHSERAL#+GTIFCC#
$ -81008+14.722*T; 6000.00  N 
$REF:159 !
PARAMETER G(TIAL,TI:AL:VA;0) 273.00 +GHSERAL#+GTIFCC#
 -81000+14.65*T; 6000.00  N 
REF:pov25 !
PARAMETER G(TIAL,AL:TI:VA;0) 273.00 +GHSERAL#+GTIFCC#
 -81000+14.65*T; 6000.00  N 
REF:pov25 !
PARAMETER L(TIAL,AL,TI:TI:VA;0) 273.00 -31963+6.952*T; 6000.00  N 
REF:159 !
PARAMETER L(TIAL,TI:AL,TI:VA;0) 273.00 -31963+6.952*T; 6000.00  N 
REF:159 !
PARAMETER L(TIAL,AL,TI:AL:VA;0) 273.00 -88993+41.695*T; 6000.00  N 
REF:pov13 !
PARAMETER L(TIAL,AL:AL,TI:VA;0) 273.00 -88993+41.695*T; 6000.00  N 
REF:pov13 !
PARAMETER L(TIAL,AL,TI:AL:VA;1) 273.00 +27363; 6000.00  N 
REF:159 !
PARAMETER L(TIAL,AL:AL,TI:VA;1) 273.00 +27363; 6000.00  N 
REF:159 !
PARAMETER L(TIAL,AL,TI:AL:VA;2) 273.00 +42189; 6000.00  N 
REF:159 !
PARAMETER L(TIAL,AL:AL,TI:VA;2) 273.00 +42189; 6000.00  N 
REF:159 !
$
PARAMETER G(TIAL,AL:CR:VA;0) 273.00 -25000+3*T+GHSERAL#
 +GCRFCC#; 6000.00  N 
REF:162 !
PARAMETER G(TIAL,CR:AL:VA;0) 273.00 -25000+3*T+GHSERAL#
 +GCRFCC#; 6000.00  N 
REF:162 !
PARAMETER G(TIAL,CR:CR:VA;0) 273.00 +2*GCRFCC#; 6000.00  N 
REF:162 !
PARAMETER G(TIAL,CR:TI:VA;0) 273.00 +15000-13.85*T
   +GCRFCC#+GTIFCC#; 6000.00  N 
REF:162 !
PARAMETER G(TIAL,TI:CR:VA;0) 273.00 +15000-13.85*T
   +GCRFCC#+GTIFCC#; 6000.00  N 
REF:162 !
$
PARAMETER G(TIAL,MO:MO:VA;0) 273.00 2*GHSERMO#+50000; 6000.00  N 
REF:pov13 !
PARAMETER G(TIAL,MO:TI:VA;0) 273.00 +40000-35*T+GHSERMO#
 +GHSERTI#; 6000.00  N 
REF:pov25 !
PARAMETER G(TIAL,TI:MO:VA;0) 273.00 +40000-35*T+GHSERMO#
 +GHSERTI#; 6000.00  N 
REF:pov25 !
PARAMETER G(TIAL,AL:MO:VA;0) 273.00 GHSERAL#+GHSERMO#; 6000.00  N 
REF:pov13 !
PARAMETER G(TIAL,MO:AL:VA;0) 273.00 +GHSERAL#+GHSERMO#; 6000.00  N 
REF:pov13 !
$
PARAMETER G(TIAL,NB:NB:VA;0) 273.00 2*GNBFCC#; 6000.00  N 
REF:160 !
PARAMETER G(TIAL,NB:TI:VA;0) 273.00 +GHSERNB#+GHSERTI#+500; 6000.00  N 
REF:160 !
PARAMETER G(TIAL,TI:NB:VA;0) 273.00 +GHSERNB#+GHSERTI#+500; 6000.00  N 
REF:160 !
PARAMETER G(TIAL,AL:NB:VA;0) 273.00 +GHSERAL#+GHSERNB#
 -45865-0.77*T; 6000.00  N 
REF:160 !
PARAMETER G(TIAL,NB:AL:VA;0) 273.00 +GHSERAL#+GHSERNB#
 -45865-0.77*T; 6000.00  N 
REF:160 !
PARAMETER L(TIAL,NB:AL,TI:VA;0) 273.00 +85251-69.277*T; 6000.00  N 
REF:160 !
PARAMETER L(TIAL,AL,TI:NB:VA;0) 273.00 +85251-69.277*T; 6000.00  N 
REF:160 !
PARAMETER L(TIAL,NB,TI:AL:VA;0) 273.00 -38768+14.647*T; 6000.00  N 
REF:160 !
PARAMETER L(TIAL,AL:NB,TI:VA;0) 273.00 -38768+14.647*T; 6000.00  N 
REF:pov13 !
PARAMETER L(TIAL,AL,NB,TI:AL:VA;0) 273.00 -250887; 6000.00  N 
REF:pov13 !
PARAMETER L(TIAL,AL:AL,NB,TI:VA;0) 273.00 -250887; 6000.00  N 
REF:160 !
PARAMETER L(TIAL,AL,NB,TI:AL:VA;1) 273.00 -290000+38.399*T; 6000.00  N 
REF:160 !
PARAMETER L(TIAL,AL:AL,NB,TI:VA;1) 273.00 -290000+38.399*T; 6000.00  N 
REF:160 !
PARAMETER L(TIAL,AL,NB,TI:AL:VA;2) 273.00 -177314+98.024*T; 6000.00  N 
REF:160 !
PARAMETER L(TIAL,AL:AL,NB,TI:VA;2) 273.00 -177314+98.024*T; 6000.00  N 
REF:160 !
$
PARAMETER L(TIAL,AL,CR:AL:VA;0) 273.00 1E-04; 6000.00  N 
REF:162 !
PARAMETER L(TIAL,AL:AL,CR:VA;0) 273.00 1E-04; 6000.00  N 
REF:162 !
PARAMETER L(TIAL,CR:AL,CR:VA;0) 273.00 1E-04; 6000.00  N 
REF:162 !
PARAMETER L(TIAL,AL,CR:CR:VA;0) 273.00 1E-04; 6000.00  N 
REF:162 !
PARAMETER L(TIAL,CR,TI:CR:VA;0) 273.00 -15000+13.85*T; 6000.00  N 
REF:162 !
PARAMETER L(TIAL,CR:CR,TI:VA;0) 273.00 -15000+13.85*T; 6000.00  N 
REF:162 !
PARAMETER L(TIAL,TI:CR,TI:VA;0) 273.00 -15000+13.85*T; 6000.00  N 
REF:162 !
PARAMETER L(TIAL,CR,TI:TI:VA;0) 273.00 -15000+13.85*T; 6000.00  N 
REF:162 !
$
PARAMETER G(TIAL,V:V:VA;0) 273.00 2*GHSERVV#+50000; 6000.00  N 
REF:pov13 !
PARAMETER G(TIAL,V:TI:VA;0) 273.00 +GHSERVV#+GHSERTI#; 6000.00  N 
REF:pov13 !
PARAMETER G(TIAL,TI:V:VA;0) 273.00 +GHSERVV#+GHSERTI#; 6000.00  N 
REF:pov13 !
PARAMETER G(TIAL,AL:V:VA;0) 273.00 -50000+GHSERAL#+GHSERVV#; 6000.00  N 
REF:pov13 !
PARAMETER G(TIAL,V:AL:VA;0) 273.00 -50000+GHSERAL#+GHSERVV#; 6000.00  N 
REF:pov13 !
$
PARAMETER L(TIAL,V:AL,TI:VA;0) 273.00 +1e-8; 6000.00  N 
REF:pov13 !
PARAMETER L(TIAL,AL,TI:V:VA;0) 273.00 +1e-8; 6000.00  N 
REF:pov13 !
PARAMETER L(TIAL,TI:AL,V:VA;0) 273.00 -55000; 6000.00  N 
REF:pov19 !
PARAMETER L(TIAL,AL,V:TI:VA;0) 273.00 +1e-8; 6000.00  N 
REF:pov13 !
PARAMETER L(TIAL,AL:TI,V:VA;0) 273.00 +1e-8; 6000.00  N 
REF:pov13 !
PARAMETER L(TIAL,TI,V:AL:VA;0) 273.00 -125000+60*T; 6000.00  N 
REF:pov19 !
$
PARAMETER G(TIAL,AL:AL:B;0) 273.00 +50000+2*GHSERAL#+GHSERBB#; 6000.00  N 
REF:154 !
PARAMETER G(TIAL,TI:TI:B;0) 273.00 +10000+2*GHSERTI#+GHSERBB#; 6000.00  N 
REF:154 !
PARAMETER G(TIAL,TI:AL:B;0) 273.00 -42000+GHSERTI#+GHSERBB#
 +GHSERAL#; 6000.00  N 
REF:154 !
PARAMETER G(TIAL,AL:TI:B;0) 273.00 -42000+GHSERTI#+GHSERBB#
 +GHSERAL#; 6000.00  N 
REF:154 !

PARAMETER G(TIAL,TI:AL,MO:VA;0) 273.00 -5000; 6000.00  N 
REF:pov19 !

$###########################################################################
$                   THERMODYNAMIC PARAMETERS:   TI3AL
$###########################################################################
$
 TYPE_DEFINITION B GES A_P_D TI3AL MAGNETIC  -3.0    0.28 !
 PHASE TI3AL %B  3 3   1  1 > 
alpha-2 precipitate in Ti-alloy. Ordered D019 structure. 
>> 5 !
    CONSTITUENT TI3AL  : AL,CR,NB,TI%,V : AL%,CR,NB,TI,V : B,VA% :  !
PARAMETER G(TI3AL,AL:AL:VA;0) 273.00 4*GALHCP#; 6000.00  N 
REF:159 !
PARAMETER G(TI3AL,NB:AL:VA;0) 273.00 -20000+GALHCP#+3*GNBHCP#; 6000.00  N 
REF:160 !
$PARAMETER G(TI3AL,TI:AL:VA;0) 273.00 1*GALHCP#+3*GHSERTI#
$ -113676+20.833*T; 6000.00  N 
$REF:159 !
PARAMETER G(TI3AL,TI:AL:VA;0) 273.00 1*GALHCP#+3*GHSERTI#
 -113600+20.4*T; 6000.00  N 
REF:pov25 !
PARAMETER G(TI3AL,AL:NB:VA;0) 273.00 3*GALHCP#+GNBHCP#; 6000.00  N 
REF:160 !
PARAMETER G(TI3AL,NB:NB:VA;0) 273.00 +20+4*GNBHCP#; 6000.00  N 
REF:160 !
PARAMETER G(TI3AL,TI:NB:VA;0) 273.00 +20000+3*GHSERTI#+GNBHCP#; 6000.00  N 
REF:160 !
PARAMETER G(TI3AL,AL:TI:VA;0) 273.00 3*GALHCP#+1*GHSERTI#
 -16443+5.4*T; 6000.00  N 
REF:159 !
PARAMETER G(TI3AL,NB:TI:VA;0) 273.00 +40000+GHSERTI#+3*GNBHCP#; 6000.00  N 
REF:160 !
PARAMETER G(TI3AL,TI:TI:VA;0) 273.00 4*GHSERTI#+20; 6000.00  N 
REF:159 !
$
PARAMETER G(TI3AL,AL:CR:VA;0) 273.00 3*GALHCP#+GCRHCP#; 6000.00  N 
REF:162 !
PARAMETER G(TI3AL,CR:AL:VA;0) 273.00 GALHCP#+3*GCRHCP#; 6000.00  N 
REF:162 !
PARAMETER G(TI3AL,CR:CR:VA;0) 273.00 4*GCRHCP#; 6000.00  N 
REF:162 !
PARAMETER G(TI3AL,CR:TI:VA;0) 273.00 3*GCRHCP#+GHSERTI#; 6000.00  N 
REF:162 !
PARAMETER G(TI3AL,TI:CR:VA;0) 273.00 1*GCRHCP#+3*GHSERTI#; 6000.00  N 
REF:162 !
$
PARAMETER G(TI3AL,AL:V:VA;0) 273.00 -50000+3*GALHCP#+GVHCP#; 6000.00  N 
REF:pov13 !
PARAMETER G(TI3AL,V:AL:VA;0) 273.00 -50000+GALHCP#+3*GVHCP#; 6000.00  N 
REF:pov13 !
PARAMETER G(TI3AL,V:V:VA;0) 273.00 4*GVHCP#; 6000.00  N 
REF:pov13 !
PARAMETER G(TI3AL,V:TI:VA;0) 273.00 +60000+3*GVHCP#+GHSERTI#; 6000.00  N 
REF:pov13 !
PARAMETER G(TI3AL,TI:V:VA;0) 273.00 +60000+1*GVHCP#+3*GHSERTI#; 6000.00  N 
REF:pov13 !
$
PARAMETER L(TI3AL,AL,TI:AL:VA;0) 273.00 -269912+86.338*T; 6000.00  N
REF:159 !
PARAMETER L(TI3AL,TI:AL,TI:VA;0) 273.00 -13704+5.318*T; 6000.00  N 
REF:159 !
PARAMETER L(TI3AL,NB,TI:AL:VA;0) 273.00 -95000-2*T; 6000.00  N 
REF:pov13 !
PARAMETER L(TI3AL,NB,TI:AL:VA;1) 273.00 +56000+2*T; 6000.00  N 
REF:pov13 !
PARAMETER L(TI3AL,AL,NB,TI:AL:VA;0) 273.00 +1e-8; 6000.00  N 
REF:160 !
PARAMETER L(TI3AL,AL,NB,TI:AL:VA;1) 273.00 -1337440; 6000.00  N 
REF:pov13 !
PARAMETER L(TI3AL,AL,NB,TI:AL:VA;2) 273.00 -392000; 6000.00  N 
REF:164 !
$
PARAMETER L(TI3AL,AL,CR:AL:VA;0) 273.00 +1e-4; 6000.00  N
REF:162 !
PARAMETER L(TI3AL,AL,CR:CR:VA;0) 273.00 +1e-4; 6000.00  N
REF:162 !
PARAMETER L(TI3AL,AL:AL,CR:VA;0) 273.00 +1e-4; 6000.00  N
REF:162 !
PARAMETER L(TI3AL,CR:AL,CR:VA;0) 273.00 +1e-4; 6000.00  N
REF:162 !
PARAMETER L(TI3AL,CR,TI:CR:VA;0) 273.00 +73125; 6000.00  N 
REF:162 !
PARAMETER L(TI3AL,CR:CR,TI:VA;0) 273.00 +8125; 6000.00  N 
REF:162 !
PARAMETER L(TI3AL,TI:CR,TI:VA;0) 273.00 +50000; 6000.00  N 
REF:162 !
PARAMETER L(TI3AL,CR,TI:TI:VA;0) 273.00 +73125; 6000.00  N 
REF:162 !
$
PARAMETER L(TI3AL,TI:AL,V:VA;0) 273.00 -148000+50*T; 6000.00  N 
REF:pov19 !
PARAMETER L(TI3AL,TI,V:AL:VA;0) 273.00 -148000+50*T; 6000.00  N 
REF:pov19 !
$
PARAMETER G(TI3AL,AL:AL:B;0) 273.00 4*GHSERAL#+GHSERBB#+25000; 6000.00  N 
REF:154 !
PARAMETER G(TI3AL,TI:TI:B;0) 273.00 4*GHSERTI#+GHSERBB#+25000; 6000.00  N 
REF:154 !
PARAMETER G(TI3AL,AL:TI:B;0) 273.00 3*GHSERAL#+GHSERBB#
 +GHSERTI#; 6000.00  N 
REF:154 !
PARAMETER G(TI3AL,TI:AL:B;0) 273.00 +GHSERAL#+GHSERBB#
 +3*GHSERTI#; 6000.00  N 
REF:154 !
$###########################################################################
$                   THERMODYNAMIC PARAMETERS: CRB   
$###########################################################################
$
 PHASE CRB  %  2 0.5   0.5 > >> 1 !
    CONSTITUENT CRB  : CR : B% :  !
PARAMETER G(CRB,CR:B;0) 273.00 +0.5*GHSERCR#+0.5*GHSERBB#
   -55000+7.8*T+0.1*T*LN(T)+2E-4*T**2; 6000.00  N
REF:145 !
$
$###########################################################################
$                   THERMODYNAMIC PARAMETERS: CR2B   
$###########################################################################
$
 PHASE CR2B  %  2 0.666667   0.333333 > 
Orthorhombic. 
>> 1 !
    CONSTITUENT CR2B  : CR : B :  !
PARAMETER G(CR2B,CR:B;0) 273.00 +0.6666667*GHSERCR#+0.3333333*GHSERBB#
   -37550+2.53*T+0.1*T*LN(T)+6E-4*T**2; 6000.00  N
REF:145 !
$
$###########################################################################
$                   THERMODYNAMIC PARAMETERS: CR5B3
$###########################################################################
$
 PHASE CR5B3  %  2 0.625   0.375 > >> 0 !
    CONSTITUENT CR5B3  : CR : B :  !
PARAMETER G(CR5B3,CR:B;0) 273.00 +0.625*GHSERCR#+0.375*GHSERBB#
   -41950+0.65*T+0.5*T*LN(T)+5E-4*T**2; 6000.00  N
REF:145 !
$
$###########################################################################
$                   THERMODYNAMIC PARAMETERS: M2B
$###########################################################################
$
 PHASE M2B  %  2 0.666667   0.333333 > 
Tetragonal. 
>> 1 !
    CONSTITUENT M2B  : CR,MO : B :  !
PARAMETER G(M2B,CR:B;0) 273.00 +0.6666667*GHSERCR#+0.3333333*GHSERBB#
   -32000+7.6*T; 6000.00  N
REF:145 !
PARAMETER G(M2B,MO:B;0) 273.00 +0.33333*GHSERBB#+0.66667*GHSERMO#
   -42176+2*T; 6000.00  N
REF:118 !
$
$###########################################################################
$                   THERMODYNAMIC PARAMETERS: MOB
$###########################################################################
$
 PHASE MOB  %  2 0.5   0.5 > >> 1 !
    CONSTITUENT MOB  : MO : B :  !
PARAMETER G(MOB,MO:B;0) 273.00 +0.5*GHSERMO#+0.5*GHSERBB#
 -52017+0.21*T; 6000.00  N
REF:118 !
$
$###########################################################################
$                   THERMODYNAMIC PARAMETERS: MOB2
$###########################################################################
$
 PHASE MOB2  %  2 1   2 > >> 0 !
    CONSTITUENT MOB2  : MO : B%,VA :  !
PARAMETER G(MOB2,MO:B;0) 273.00 +2*GHSERBB#+GHSERMO#
 -123803-1.25*T; 6000.00  N
REF:118 !
PARAMETER G(MOB2,MO:VA;0) 273.00 +GHSERMO#+13106; 6000.00  N
REF:118 !
$
$###########################################################################
$                   THERMODYNAMIC PARAMETERS: NBB
$###########################################################################
$
 PHASE NBB  %  2 1   1 > >> 2 !
    CONSTITUENT NBB  : NB%,TI : B%,NB :  !
PARAMETER G(NBB,NB:B;0) 273.00 +GHSERNB#+GHSERBB#-157380
   -21.8*T+3.381*T*LN(T)-1.953E-4*T**2; 6000.00  N
REF:117 !
PARAMETER G(NBB,NB:NB;0) 273.00 +2*GHSERNB#+75000; 6000.00  N
REF:117 !
PARAMETER G(NBB,TI:B;0) 273.00 +GHSERBB#+GHSERTI#
 -135739; 6000.00  N
REF:168 !
PARAMETER L(NBB,NB,TI:B;0) 273.00 -146756+53.387*T; 6000.00  N
REF:168 !
PARAMETER L(NBB,NB,TI:B;1) 273.00 -6909; 6000.00  N
REF:168 !
PARAMETER L(NBB,NB,TI:B;2) 273.00 -10660; 6000.00  N
REF:168 !
$
$###########################################################################
$                   THERMODYNAMIC PARAMETERS: NB3B2
$###########################################################################
$
 PHASE NB3B2  %  2 3   2 > >> 1 !
    CONSTITUENT NB3B2  : NB%,TI : B :  !
PARAMETER G(NB3B2,NB:B;0) 273.00 +3*GHSERNB#+2*GHSERBB#-372301
   -53.233*T+11.662*T*LN(T)-2.276E-3*T**2; 6000.00  N
REF:117 !
PARAMETER G(NB3B2,TI:B;0) 273.00 +3*GHSERTI#+2*GHSERBB#-300117; 6000.00  N
REF:168 !
$
$###########################################################################
$                   THERMODYNAMIC PARAMETERS: NB5B6
$###########################################################################
$
 PHASE NB5B6  %  2 5   6 > >> 1 !
    CONSTITUENT NB5B6  : NB,TI : B :  !
PARAMETER G(NB5B6,NB:B;0) 273.00 +5*GHSERNB#+6*GHSERBB#-886400
   -87.40*T+13.75*T*LN(T)+8.756E-4*T**2; 6000.00  N
REF:117 !
PARAMETER G(NB5B6,TI:B;0) 273.00 +5*GHSERTI#+6*GHSERBB#
 +25344; 6000.00  N
REF:168 !
PARAMETER L(NB5B6,NB,TI:B;0) 273.00 -874338; 6000.00  N
REF:168 !
$
$###########################################################################
$                   THERMODYNAMIC PARAMETERS: TIB
$###########################################################################
$
 PHASE TIB  %  2 1   1 > typical precipitate in 
B-containing Ti-base alloy >> 3 !
    CONSTITUENT TIB  : AL,NB,TI% : B%,TI :  !
PARAMETER G(TIB,AL:B;0) 273.00 +GHSERBB#+GHSERAL#+10000; 6000.00  N
REF:154 !
PARAMETER G(TIB,AL:TI;0) 273.00 +GHSERTI#+GHSERAL#+10000; 6000.00  N
REF:154 !
PARAMETER G(TIB,NB:B;0) 273.00 +GHSERBB#+GHSERNB#
 -138509; 6000.00  N
REF:168 !
PARAMETER G(TIB,TI:B;0) 273.00 +GHSERBB#+GHSERTI#
 -165000-67.317*T+9.5*T*LN(T)-5e-4*T**2; 6000.00  N
REF:117 !
PARAMETER G(TIB,TI:TI;0) 273.00 +40000+2*GHSERTI#; 6000.00  N
REF:117 !
PARAMETER L(TIB,AL,TI:B;0) 273.00 -88250; 6000.00  N
REF:154 !
PARAMETER L(TIB,TI:B,TI;0) 273.00 -37503+29.790*T; 6000.00  N
REF:117 !
PARAMETER L(TIB,NB,TI:B;0) 273.00 -111675+41.3*T; 6000.00  N
REF:168 !
PARAMETER L(TIB,NB,TI:B;1) 273.00 -38113; 6000.00  N
REF:168 !
PARAMETER L(TIB,NB,TI:B;2) 273.00 -20217; 6000.00  N
REF:168 !
$
$###########################################################################
$                   THERMODYNAMIC PARAMETERS: TIB2
$###########################################################################
$
$ hexagonal solution phase
$ note: due to model translation for CrB2 (originally 0.3333:0.66667) 
$ slight change of configurational entropy
$ simplified model without Va on sublattice 1
$
 PHASE TIB2  %  2 1   2 > >> 1 !
    CONSTITUENT TIB2  : AL,B,CR,NB,TI% : B%,CR,NB,TI,VA :  !
PARAMETER G(TIB2,AL:B;0) 273.00 +GHSERAL#+3*GHSERBB#
 -23000-3.05*T; 6000.00  N
REF:154 !
PARAMETER G(TIB2,AL:TI;0) 273.00 +GHSERAL#+GHSERTI#+150000; 6000.00  N
REF:154 !
PARAMETER G(TIB2,B:B;0) 273.00 +89628+3*GHSERBB#; 6000.00  N
REF:117 !
PARAMETER G(TIB2,B:CR;0) 273.00 +2*GHSERCR#+GHSERBB#; 6000.00  N
REF:pov09 !
PARAMETER G(TIB2,B:NB;0) 273.00 +2*GHSERNB#+GHSERBB#; 6000.00  N
REF:117 !
PARAMETER G(TIB2,B:TI;0) 273.00 +2*GHSERTI#+GHSERBB#; 6000.00  N
REF:117 !
PARAMETER G(TIB2,CR:B;0) 273.00 -109980+0.78*T+0.12*T*LN(T)
 +0.0009*T**2; 6000.00  N
REF:145 !
PARAMETER G(TIB2,CR:CR;0) 273.00 +18000+3*GHSERCR#; 6000.00  N
REF:pov09 !
PARAMETER G(TIB2,CR:VA;0) 273.00 +GHSERCR#+150000; 6000.00  N
REF:145 !
PARAMETER G(TIB2,NB:B;0) 273.00 +2*GHSERBB#+GHSERNB#-253125
 +25.7*T-3.268*T*LN(T)+2.746E-3*T**2; 6000.00  N
REF:117 !
PARAMETER G(TIB2,TI:B;0) 273.00 +2*GHSERBB#+GHSERTI#-329000+1.865*T
   +1.2547*T*LN(T)+3.131E-3*T**2-4.105E-7*T**3; 6000.00  N
REF:117 !
PARAMETER G(TIB2,NB:NB;0) 273.00 +75000+3*GHSERNB#; 6000.00  N
REF:117 !
PARAMETER G(TIB2,TI:TI;0) 273.00 +18000+3*GHSERTI#; 6000.00  N
REF:117 !
PARAMETER G(TIB2,TI:VA;0) 273.00 +GHSERTI#+150000; 6000.00  N
REF:pov09 !
$----------------------Interaction parameters----------------------
PARAMETER L(TIB2,AL,TI:B;0) 273.00 +75500; 6000.00  N
REF:154 !
PARAMETER L(TIB2,B:B,TI;0) 273.00 -18500+53.211*T; 6000.00  N
REF:117 !
PARAMETER L(TIB2,TI:B,TI;0) 273.00 -18500+53.211*T; 6000.00  N
REF:117 !
PARAMETER L(TIB2,B,TI:B;0) 273.00 -91514+46.777*T; 6000.00  N
REF:117 !
PARAMETER L(TIB2,B,TI:TI;0) 273.00 -91514+46.777*T; 6000.00  N
REF:117 !
PARAMETER L(TIB2,B,NB:B;0) 273.00 -110590+22.072*T; 6000.00  N
REF:117 !
PARAMETER L(TIB2,NB:B,NB;0) 273.00 -110590+22.072*T; 6000.00  N
REF:117 !
PARAMETER L(TIB2,B:B,NB;0) 273.00 -205000+25.771*T; 6000.00  N
REF:117 !
PARAMETER L(TIB2,B,NB:NB;0) 273.00 -205000+25.771*T; 6000.00  N
REF:117 !
PARAMETER L(TIB2,B,NB,TI:B;0) 273.00 -157726; 6000.00  N
REF:168 !
PARAMETER L(TIB2,B,NB,TI:B;1) 273.00 +1e-8; 6000.00  N
REF:168 !
PARAMETER L(TIB2,B,NB,TI:B;2) 273.00 -235065; 6000.00  N
REF:168 !
$
$###########################################################################
$                   THERMODYNAMIC PARAMETERS: TI3B4
$###########################################################################
$ 
 PHASE TI3B4  %  2 3   4 > >> 2 !
    CONSTITUENT TI3B4  : AL,CR,NB,TI% : B :  !
PARAMETER G(TI3B4,AL:B;0) 273.00 +35000+4*GHSERBB#+3*GHSERAL#; 6000.00  N
REF:154 !
PARAMETER G(TI3B4,CR:B;0) 273.00 -357000+18.2*T+3.5*T*LN(T)+0.0021*T**2
   +4*GHSERBB#+3*GHSERCR#; 6000.00  N
REF:145 !
PARAMETER G(TI3B4,NB:B;0) 273.00 -571700-35.515*T+5.807*T*LN(T)
 +1.671E-3*T**2+4*GHSERBB#+3*GHSERNB#; 6000.00  N
REF:117 !
PARAMETER G(TI3B4,TI:B;0) 273.00 -660000-162.241*T+25*T*LN(T)-2E-3*T**2
   +4*GHSERBB#+3*GHSERTI#; 6000.00  N
REF:117 !
$
PARAMETER L(TI3B4,AL,TI:B;0) 273.00 -390000; 6000.00  N
REF:154 !
PARAMETER L(TI3B4,NB,TI:B;0) 273.00 -3840; 6000.00  N
REF:168 !
PARAMETER L(TI3B4,NB,TI:B;1) 273.00 -231460+87.803*T; 6000.00  N
REF:168 !
$
$###########################################################################
$                   THERMODYNAMIC PARAMETERS: V5AL8
$###########################################################################
$
 PHASE V5AL8 %  4 6   2   3   2 > >> 2 !
    CONSTITUENT V5AL8  : AL : AL%,V : AL,V% : V :  !
PARAMETER G(V5AL8,AL:AL:V:V;0) 273.00 +8*GHSERAL#+5*GHSERVV#
  -454220+26*T; 3000.00  N
REF:166 !
PARAMETER G(V5AL8,AL:AL:AL:V;0) 273.00 +11*GHSERAL#+2*GHSERVV#
  +100000; 3000.00  N
REF:166 !
PARAMETER G(V5AL8,AL:V:V:V;0) 273.00 +6*GHSERAL#+7*GHSERVV#
  -26000; 3000.00  N
REF:166 !
PARAMETER G(V5AL8,AL:V:AL:V;0) 273.00 +9*GHSERAL#+4*GHSERVV#
  +528219.9-26*T; 3000.00  N
REF:166 !
PARAMETER L(V5AL8,AL:AL:AL,V:V;0) 273.00 -299767; 3000.00  N
REF:166 !
PARAMETER L(V5AL8,AL:V:AL,V:V;0) 273.00 -299767; 3000.00  N
REF:166 !
PARAMETER L(V5AL8,AL:AL,V:V:V;0) 273.00 -465244; 3000.00  N
REF:166 !
PARAMETER L(V5AL8,AL:AL,V:AL:V;0) 273.00 -465244; 3000.00  N
REF:166 !
$
$**************************************************************************
$
$ E) List of references
$
$**************************************************************************
$
A00201-0    unary               A.T. Dinsdale, 
                                  SGTE Data of pure elements, 
                                  CALPHAD, Vol. 15, No. 4, pp 317-425, 1991.
A00042-11   C-Cr-Fe-Ni-V-W      B.J. Lee, 
                                  On the stability of Cr-Carbides, 
                                  CALPHAD, Vol. 16, pp 121-149, 1992.
A00040-12   Al-C-Cr-Cu-Fe-Mn-Ni-Si...  J. Miettinen, 
                                  Thermodynamic substitutional solution data for steels, 
                                  Report TKK-MK-76, pp 1-24, 1999.			
A00093-16   C-Fe-N-Nb-Ti        B.J. Lee, 
                                  A Thermodynamic assessment of the Fe-Nb-Ti-C-N system, 
                                  Metal. Mater. Trans., Vol. 32A, 2423-2439, 2001.
A00094-19   C-Nb-W              W. Huang , M. Selleby, 
                                  Thermodynamic assessment of the Nb-W-C system, 
                                  Z. Metallkd., Vol. 88, No. 1, pp 55-62, 1997.
A00036-21   C-Cr-Ti             J. C. Schuster, Y. Du, 
                                  Thermodynamic description of the system Ti-Cr-C, 
                                  CALPHAD, Vol. 23, No. 3-4, pp 393-408, 1999.
A00066-22   Cr-Fe-Mn-N          K. Frisk, C. Qiu, 
                                  A thermodynamic evaluation of the solubility of N in solid and liquid Cr-Fe-Mn alloys, 
                                  Z. Metallkd., Vol. 85, pp 60-69, 1994.
A00116-34   C-Cr-Fe-Mo-V        A. Kroupa, J. Havrankova, M. Svoboda and J. Vrestal, 
                                  Phase diagram in the iron-rich corner of the Fe-Cr-Mo-V-C system below 1000 K, 
                                  J. Phase Equilib.,Vol. 22, No. 3, pp 312-323, 2001.
A00087-36   Cr-Fe-N-Ni          K. Frisk, 
                                  A thermodynamic evaluation of the Cr-Fe-Ni-N system, 
                                  Z. Metallkd., Vol. 82, No. 2, pp 108-117, 1991.
A00119-38   C-Mo-V, Mo-V        K. Frisk, 
                                  Thermodynamic analysis of the Mo-V and Mo-V-C systems, 
                                  CALPHAD, Vol. 26, No. 3, pp 459-476, 2002.
000000-39   Cr-Mo-Ni            K. Frisk, 
                                  Trita-Mac-0429, Mat. Res. Centre, Royal Inst. of Tech., Stockholm, 1990.
A00061-45   Cr-Nb               J.G. Costa Neto, S.G. Fries, H. Leo Lukas, 
                                  Thermodynamic optimisation of the Nb-Cr system, 
                                  CALPHAD, Vol. 17, No. 3, pp 219-228, 1993.
A00123-61   Cr-Fe-Mo-C          C. Qiu, 
                                  An analysis of the Cr-Fe-Mo-C system and modification of thermodynamic parameters, 
                                  ISIJ Int., Vol. 32, pp 1117-1127, 1992.
A00125-63   Fe-Mo-C             J.O. Andersson, 
                                  A thermodynamic evaluation of the Fe-Mo-C system, 
                                  CALPHAD, Vol. 12, pp 9-23, 1988. 
A00130-68   Fe-Cr-V-C           B.J. Lee, D.N.Lee, 
                                  A thermodynamic evaluation of the Fe-Cr-V-C system, J. Phase Equilib., Vol. 13, pp 349-364, 1992.
A00160-91   Al-Ni-Cr            N. Dupin, I. Ansara, B. Sundman, 
                                  Thermodynamic re-assessment of the ternary system Al-Cr-Ni, 
                                  CALPHAD, Vol. 25, pp 279-298, 2001.						
A00190-114  Cr-B                C.E. Campbell, U.R. Kattner, 
                                  Assessment of the Cr-B system and extrapolation to the Ni-Al-Cr-B quaternary system, 
                                  CALPHAD, Vol. 26, No. 3, pp 477-490, 2002.
A00193-117  Nb-B-Ti             V.T. Witusiewicz, A.A. Bondar, U. Hecht, S. Rex, T.Ya. Velikanova, 
                                  Re-assessment of the constituent binary systems B-Nb and B-Ti on the basis of new experimental data, 
                                  J. Alloy Cmpd., Vol. 448, pp 185-194, 2008.
A00194-118  B-Mo-Si             Y. Yang, Y.A. Chang, 
                                  Thermodynamic modeling of the Mo-Si-B system, 
                                  Intermetall., Vol. 13, pp 121-128, 2005.
A00196-125  Mo-Ti-C-N           H.-J. Chung, J.-H. Shim, D.N. Lee, 
                                  Thermodynamic evaluation and calculation of phase equilibria of the Ti-Mo-C-N quaternary system, 
                                  J. Alloys Cmpds., Vol. 282, pp 142-148, 1999.
A00219-130  Cr-Cu-Nb-Co         X.J. Liu, C.P. Wang, K. Ishida, 
                                  Experimental determination and thermodynamic calculation of the phase equilibria 
                                  in the Cu-Cr-Nb amd Cu-Cr-Co systems, 
                                  J. Alloys Cmpd., Vol. 478, pp 287-296, 2009. 
000000-145  Fe-Cr-B             K. Yamada, H. Ohtani, M. Hasebe, 
                                  Thermodynamic analysis of the Fe-Cr-B ternary system, 
                                  High Temp. Mater. Proc., Vol. 27, No. 4, pp 269-283, 2009.
A00231-154  Al-Ni               Y. Du, N. Clavaguera, 
                                  Thermodynamic assessment of the Al-Ni system, 
                                  J. Alloys Cmpd. 237 (1996) 20-32.
A00236-159  Cr-Fe-Ni            M. Hillert, C. Qiu, 
                                  A reassessment of the Cr-Fe-Ni system, 
                                  Metal. Trans. A 21A (1990) 1673.
A00264-162  Al-Cr-Ti            D.M. Cupid, M.J. Kriegel, O. Fabrichnaya, F. Ebrahimi, H.J. Seifert, 
                                  Thermodynamic assessment of the Cr-Ti 
                                  and first assessment of the Al-Cr-Ti systems, 
                                  Intermetal. 19(2011) 1222-1235.
A00240-163  Al-Mo-Ni            X. Lu, Y. Cui, Z. Jin, 
                                  Experimental and thermodynamic investigation of the Ni-Al-Mo system, 
                                  Metal. Trans. A 30A (1999) 1785.      
A00241-164  Nb-Ni-Ti            S. Matsumoto, T. Tokunaga, H. Ohtani, M. Hasebe, 
                                  Thermodynamic analysis of the phase equilibria of the Nb-Ni-Ti system, 
                                  Mater. Trans. 46 (2005) 2920.       
A00246-165  Al-Nb-Ni            Y. Du, Y.A. Chang, W. Gong, B. Huang, H. Xu, 
                                  Thermodynamic properties of the Al-Nb-Ni system, 
                                  Intermetal. 12 (2003) 995-1013.       
A00307-166  Al-V                W. Gong, Y. Du, B. Huang, R. Schmid-Fetzer, C. Zhang, H. Xu, 
                                  Thermodynamic reassessment of the Al-V system, 
                                  Z. Metallkd., Vol. 95, pp 978-986, 2004.     
A00308-167  Al-Cr-Ti-V          H. Wang, N. Warnken, R.C. Reed, 
                                  Thermodynamic assessment of the ordered B2 phase in the Ti-V-Cr-Al quaternary system, 
                                  CALPHAD, Vol. 35, pp 204-208, 2011.     
A00309-168  B-Nb-Ti             V.T. Witusiewicz, A.A. Bondar, U. Hecht, S. Rex, T.Ya. Velikanova, 
                                  The Al-B-Nb-Ti system II. Thermodynamic description 
                                  of the constituent ternary system B-Nb-Ti, 
                                  J. Alloys Cmpd., Vol. 456, pp 143-150, 2008.  
A00310-169  Al-Nb               C. He, F. Stein, M. Palm, 
                                  Thermodynamic description of the systems Co-Nb, Al-Nb and Co-Al-Nb, 
                                  J. Alloys Cmpd. 637 (2015) 361-375.    
A00311-170  Al-Ti Omega         J.-Y. Yan, G.B. Olson, 
                                  Computational thermodynamics and kinetics of displacive
                                  transformations in titanium-based alloys,
                                  J. Alloys Cmpd. 673 (2016) 441-454.                                   
   
     pov09                       E. Povoden-Karadeniz, unpublished, 2009.
     pov10                       E. Povoden-Karadeniz, unpublished, 2010.
     pov11                       E. Povoden-Karadeniz, unpublished, 2011.
     pov13                       E. Povoden-Karadeniz, unpublished, 2013.
     pov14                       E. Povoden-Karadeniz, unpublished, 2014.
     pov19                       E. Povoden-Karadeniz, unpublished, 2019.
     pov25                       E. Povoden-Karadeniz, unpublished, 2025.
